Repository: by-student-2017/pyGAPS-python3.7-template

# pyGAPS-python3.7-template

## tested with Ubumtu 20.04 LTS, Ubuntu 18.04 LTS and Windows 10.

## Usage -1-
1. cd ~/pyGAPS-python3.7-template
2. python3 dft_fit_csv_des.py
3. (see plot directory)
4. (write your data on case.csv, please.)

## Usage -2-
1. cd ~/pyGAPS-python3.7-template
2. ./run.sh | tee ./plot/info.txt
3. (see plot directory)
4. (write your data on case.csv, please.)

## Usage -3-
1. cd ~/pyGAPS-python3.7-template
2. ./run_sequential.sh
3. (see plot directory)
4. (write your data on case.csv in sequential_data, please.)

## Ubuntu 20.04 LTS (WSL version case)
1. sudo apt install x11-apps
2. echo 'export DISPLAY=localhost:0.0' >> ~/.bashrc
3. source ~/.bashrc
4. sudo apt -y install python3-tk
5. (plase install XLaunch)

## case.csv (input condition and data) [P/P0 vs. cm^3 (STP)]
	iso_type,Isotherme
	is_real,true
	pressure_mode,relative
	pressure_unit,None
	loading_basis,molar
	loading_unit,cm3(STP)
	adsorbent_basis,mass
	adsorbent_unit,g


Maybe, PSD-plot_pygaps_v303.py is for python 3.9.

File: convert_PP0_to_alpha-s/carbon_additional_data/Cabot_BP280_Ar_77K_convert_data.txt
# nongraphitized carbon black (BP 280), Ar, 77 K, data, t
# V(alpha-s=1) = V(P/P0=0.4) = V0.4 = 15.65 [cm3(STP)/g], S(BET) = 36.6 [m2/g]
# S(alpha-s)[m2/g] = slope[cm3(STP)/g] * 36.6/15.65 = slope[cm3(STP)/g] * 2.338658
# [pyGAPS] BET surface area: a = 37 m2/g, The BET constant is: C = 229, Amount for a monolayer: n = 0.00044 mol/g
#   Amount for a monolayer: n = 0.00044 / (1/1000/22.414) = 0.00044 / 4.461e-5 = 9.86325936 [cm3(STP)/g]
# L. Gardner et al., J. Phys. Chem. B 105 (2001).
# P/P0, alpha-s, V[cm3(STP)/g], t[nm]
0.00000966, 0.00654, 0.102351, 0.003486671
0.000011, 0.0131, 0.205015, 0.006984004
0.0000178, 0.0196, 0.30674, 0.010449349
0.0000275, 0.0262, 0.41003, 0.013968007
0.0000394, 0.0327, 0.511755, 0.017433353
0.0000534, 0.0393, 0.615045, 0.020952011
0.0000691, 0.0458, 0.71677, 0.024417356
0.0000866, 0.0524, 0.82006, 0.027936015
0.000106, 0.0589, 0.921785, 0.03140136
0.000127, 0.0654, 1.02351, 0.034866706
0.000149, 0.072, 1.1268, 0.038385364
0.000173, 0.0785, 1.228525, 0.041850709
0.000198, 0.0851, 1.331815, 0.045369368
0.000225, 0.0916, 1.43354, 0.048834713
0.000253, 0.0981, 1.535265, 0.052300058
0.000283, 0.105, 1.64325, 0.055978656
0.000313, 0.111, 1.73715, 0.059177436
0.000345, 0.118, 1.8467, 0.062909346
0.000379, 0.124, 1.9406, 0.066108127
0.000414, 0.131, 2.05015, 0.069840037
0.00045, 0.137, 2.14405, 0.073038817
0.000488, 0.144, 2.2536, 0.076770728
0.000527, 0.15, 2.3475, 0.079969508
0.000566, 0.157, 2.45705, 0.083701419
0.000658, 0.17, 2.6605, 0.090632109
0.00075, 0.183, 2.86395, 0.0975628
0.000851, 0.196, 3.0674, 0.104493491
0.00096, 0.209, 3.27085, 0.111424181
0.00108, 0.222, 3.4743, 0.118354872
0.00121, 0.235, 3.67775, 0.125285563
0.00135, 0.248, 3.8812, 0.132216254
0.0015, 0.261, 4.08465, 0.139146944
0.00167, 0.274, 4.2881, 0.146077635
0.00186, 0.287, 4.49155, 0.153008326
0.00207, 0.3, 4.695, 0.159939016
0.0023, 0.313, 4.89845, 0.166869707
0.00256, 0.326, 5.1019, 0.173800398
0.00285, 0.339, 5.30535, 0.180731088
0.00318, 0.352, 5.5088, 0.187661779
0.00355, 0.365, 5.71225, 0.19459247
0.00397, 0.378, 5.9157, 0.201523161
0.00446, 0.391, 6.11915, 0.208453851
0.00501, 0.403, 6.30695, 0.214851412
0.00565, 0.416, 6.5104, 0.221782103
0.00638, 0.429, 6.71385, 0.228712793
0.00722, 0.441, 6.90165, 0.235110354
0.00821, 0.454, 7.1051, 0.242041045
0.00934, 0.466, 7.2929, 0.248438605
0.0106, 0.478, 7.4807, 0.254836166
0.0109, 0.481, 7.52765, 0.256435556
0.0121, 0.49, 7.6685, 0.261233727
0.0148, 0.508, 7.9502, 0.270830068
0.0168, 0.519, 8.12235, 0.276694498
0.019, 0.53, 8.2945, 0.282558929
0.0243, 0.55, 8.6075, 0.29322153
0.0301, 0.568, 8.8892, 0.302817871
0.0338, 0.578, 9.0457, 0.308149171
0.039, 0.59, 9.2335, 0.314546732
0.0446, 0.601, 9.40565, 0.320411163
0.05, 0.611, 9.56215, 0.325742463
0.0604, 0.627, 9.81255, 0.334272544
0.0701, 0.641, 10.03165, 0.341736365
0.0802, 0.653, 10.21945, 0.348133926
0.0902, 0.665, 10.40725, 0.354531486
0.1, 0.676, 10.5794, 0.360395917
0.119, 0.695, 10.87675, 0.370525388
0.141, 0.716, 11.2054, 0.381721119
0.162, 0.736, 11.5184, 0.39238372
0.182, 0.755, 11.81575, 0.402513191
0.202, 0.774, 12.1131, 0.412642662
0.222, 0.794, 12.4261, 0.423305263
0.243, 0.814, 12.7391, 0.433967864
0.263, 0.835, 13.06775, 0.445163595
0.283, 0.857, 13.41205, 0.456892457
0.303, 0.879, 13.75635, 0.468621318
0.323, 0.903, 14.13195, 0.481416439
0.343, 0.927, 14.50755, 0.494211561
0.361, 0.949, 14.85185, 0.505940422
0.38, 0.974, 15.2431, 0.519268673
0.4, 1, 15.65, 0.533130054
0.42, 1.03, 16.1195, 0.549123956
0.44, 1.05, 16.4325, 0.559786557
0.46, 1.08, 16.902, 0.575780459
0.48, 1.11, 17.3715, 0.59177436
0.5, 1.13, 17.6845, 0.602436962
0.52, 1.16, 18.154, 0.618430863
0.54, 1.18, 18.467, 0.629093464
0.56, 1.21, 18.9365, 0.645087366
0.58, 1.24, 19.406, 0.661081268
0.6, 1.27, 19.8755, 0.677075169
0.62, 1.29, 20.1885, 0.68773777
0.64, 1.32, 20.658, 0.703731672
0.66, 1.35, 21.1275, 0.719725574
0.68, 1.38, 21.597, 0.735719475
0.7, 1.41, 22.0665, 0.751713377
0.72, 1.44, 22.536, 0.767707278
0.739, 1.48, 23.162, 0.789032481
0.76, 1.52, 23.788, 0.810357683
0.78, 1.55, 24.2575, 0.826351584
0.801, 1.6, 25.04, 0.853008087
0.82, 1.64, 25.666, 0.874333289
0.841, 1.69, 26.4485, 0.900989792
0.861, 1.74, 27.231, 0.927646295
0.882, 1.8, 28.17, 0.959634098
0.901, 1.86, 29.109, 0.991621901
0.921, 1.94, 30.361, 1.034272306
0.94, 2.01, 31.4565, 1.07159141
0.958, 2.1, 32.865, 1.119573114
0.972, 2.17, 33.9605, 1.156892218
0.981, 2.22, 34.743, 1.183548721
0.995, 2.27, 35.5255, 1.210205224

File: convert_PP0_to_alpha-s/carbon_additional_data/Cabot_BP280_Ar_87K_convert_data.txt
# nongraphitized carbon black (BP 280), Ar, 87 K
# V(alpha-s=1) = V(P/P0=0.4) = V0.4 = 15.60 [cm3(STP)/g], S(BET) = 35.9 [m2/g]
# S(alpha-s)[m2/g] = slope[cm3(STP)/g] * 35.9/15.60 = slope[cm3(STP)/g] * 2.301282
# [pyGAPS] BET surface area: a = 36 m2/g, C = 138, Amount for a monolayer: n = 0.00043 mol/g
#   Amount for a monolayer: n = 0.00043 / (1/1000/22.414) = 0.00043 / 4.461e-5 = 9.63909437 [cm3(STP)/g]
# L. Gardner et al., J. Phys. Chem. B 105 (2001).
# P/P0, alpha-s, V[cm3(STP)/g], t[nm]
0.00000638, 0.00656, 0.102336, 0.003567233
0.0000183, 0.0131, 0.20436, 0.00712359
0.0000353, 0.0196, 0.30576, 0.010658196
0.0000567, 0.0262, 0.40872, 0.014247181
0.0000816, 0.0327, 0.51012, 0.017781787
0.00011, 0.0391, 0.60996, 0.021262014
0.000141, 0.0456, 0.71136, 0.02479662
0.000177, 0.0521, 0.81276, 0.028331226
0.000214, 0.0585, 0.9126, 0.031811453
0.000253, 0.065, 1.014, 0.035346059
0.000295, 0.0714, 1.11384, 0.038826287
0.000339, 0.0778, 1.21368, 0.042306514
0.000385, 0.0843, 1.31508, 0.04584112
0.000434, 0.0907, 1.41492, 0.049321347
0.000485, 0.0971, 1.51476, 0.052801575
0.000538, 0.103, 1.6068, 0.056009909
0.000593, 0.11, 1.716, 0.059816408
0.00065, 0.116, 1.8096, 0.063079121
0.00071, 0.123, 1.9188, 0.06688562
0.000772, 0.129, 2.0124, 0.070148333
0.000836, 0.135, 2.106, 0.073411046
0.000903, 0.142, 2.2152, 0.077217545
0.000972, 0.148, 2.3088, 0.080480258
0.00104, 0.154, 2.4024, 0.083742971
0.00112, 0.16, 2.496, 0.087005684
0.0012, 0.167, 2.6052, 0.090812183
0.00128, 0.173, 2.6988, 0.094074896
0.00136, 0.179, 2.7924, 0.097337609
0.00145, 0.186, 2.9016, 0.101144108
0.00154, 0.192, 2.9952, 0.104406821
0.00163, 0.198, 3.0888, 0.107669534
0.00173, 0.204, 3.1824, 0.110932247
0.00183, 0.211, 3.2916, 0.114738746
0.00193, 0.217, 3.3852, 0.118001459
0.00204, 0.223, 3.4788, 0.121264172
0.00215, 0.229, 3.5724, 0.124526885
0.00227, 0.235, 3.666, 0.127789599
0.00239, 0.241, 3.7596, 0.131052312
0.00251, 0.247, 3.8532, 0.134315025
0.00265, 0.254, 3.9624, 0.138121524
0.00278, 0.26, 4.056, 0.141384237
0.00292, 0.266, 4.1496, 0.14464695
0.00307, 0.272, 4.2432, 0.147909663
0.00322, 0.278, 4.3368, 0.151172376
0.00338, 0.284, 4.4304, 0.154435089
0.00355, 0.29, 4.524, 0.157697802
0.00373, 0.296, 4.6176, 0.160960516
0.00391, 0.301, 4.6956, 0.163679443
0.0041, 0.307, 4.7892, 0.166942156
0.0043, 0.313, 4.8828, 0.17020487
0.00451, 0.319, 4.9764, 0.173467583
0.00473, 0.325, 5.07, 0.176730296
0.00496, 0.33, 5.148, 0.179449224
0.0052, 0.336, 5.2416, 0.182711937
0.00545, 0.342, 5.3352, 0.18597465
0.00573, 0.348, 5.4288, 0.189237363
0.00602, 0.354, 5.5224, 0.192500076
0.00632, 0.359, 5.6004, 0.195219004
0.00664, 0.365, 5.694, 0.198481717
0.00702, 0.371, 5.7876, 0.20174443
0.00736, 0.377, 5.8812, 0.205007143
0.00773, 0.383, 5.9748, 0.208269856
0.0081, 0.388, 6.0528, 0.210988784
0.00849, 0.393, 6.1308, 0.213707712
0.00891, 0.399, 6.2244, 0.216970425
0.00932, 0.404, 6.3024, 0.219689352
0.00978, 0.41, 6.396, 0.222952066
0.0102, 0.415, 6.474, 0.225670993
0.0111, 0.424, 6.6144, 0.230565063
0.0126, 0.437, 6.8172, 0.237634275
0.0151, 0.455, 7.098, 0.247422414
0.0175, 0.47, 7.332, 0.255579197
0.02, 0.483, 7.5348, 0.262648409
0.0252, 0.505, 7.878, 0.274611691
0.0299, 0.522, 8.1432, 0.283856044
0.0349, 0.536, 8.3616, 0.291469042
0.04, 0.549, 8.5644, 0.298538254
0.0451, 0.56, 8.736, 0.304519894
0.0501, 0.57, 8.892, 0.30995775
0.0581, 0.584, 9.1104, 0.317570747
0.0701, 0.603, 9.4068, 0.327902672
0.0801, 0.618, 9.6408, 0.336059455
0.09, 0.63, 9.828, 0.342584881
0.1, 0.643, 10.0308, 0.349654093
0.119, 0.665, 10.374, 0.361617375
0.14, 0.687, 10.7172, 0.373580656
0.16, 0.709, 11.0604, 0.385543938
0.18, 0.73, 11.388, 0.396963434
0.2, 0.751, 11.7156, 0.40838293
0.22, 0.773, 12.0588, 0.420346211
0.24, 0.79, 12.324, 0.429590565
0.261, 0.818, 12.7608, 0.44481656
0.281, 0.842, 13.1352, 0.457867413
0.301, 0.867, 13.5252, 0.471462051
0.321, 0.892, 13.9152, 0.485056689
0.341, 0.919, 14.3364, 0.499738898
0.361, 0.945, 14.742, 0.513877322
0.381, 0.972, 15.1632, 0.528559531
0.401, 1, 15.6, 0.543785526
0.421, 1.03, 16.068, 0.560099092
0.441, 1.06, 16.536, 0.576412657
0.461, 1.09, 17.004, 0.592726223
0.48, 1.11, 17.316, 0.603601934
0.5, 1.14, 17.784, 0.619915499
0.52, 1.17, 18.252, 0.636229065
0.541, 1.2, 18.72, 0.652542631
0.561, 1.23, 19.188, 0.668856197
0.581, 1.27, 19.812, 0.690607618
0.601, 1.3, 20.28, 0.706921184
0.621, 1.34, 20.904, 0.728672605
0.641, 1.37, 21.372, 0.74498617
0.66, 1.41, 21.996, 0.766737591
0.68, 1.45, 22.62, 0.788489012
0.7, 1.49, 23.244, 0.810240433
0.72, 1.54, 24.024, 0.83742971
0.74, 1.59, 24.804, 0.864618986
0.76, 1.65, 25.74, 0.897246118
0.782, 1.72, 26.832, 0.935311104
0.799, 1.78, 27.768, 0.967938236
0.82, 1.87, 29.172, 1.016878933
0.84, 1.96, 30.576, 1.065819631
0.86, 2.07, 32.292, 1.125636038
0.879, 2.21, 34.476, 1.201766012
0.898, 2.39, 37.284, 1.299647407
0.91, 2.52, 39.312, 1.370339525
0.919, 2.65, 41.34, 1.441031643
0.927, 2.8, 43.68, 1.522599472
0.935, 2.97, 46.332, 1.615043012
0.947, 3.29, 51.324, 1.78905438
0.953, 3.5, 54.6, 1.90324934
0.963, 3.97, 61.932, 2.158828537
0.972, 4.68, 73.008, 2.544916261
0.982, 6.22, 97.032, 3.38234597
0.987, 7.73, 120.588, 4.203462114

File: convert_PP0_to_alpha-s/carbon_additional_data/Carbon_Black_N2_77K_convert_data.txt
# carbon black, N2, 77K
# K. Kaneko, TANSO 186 (1999) 50.
# S(alpha-s) [m2/g] = slope [mg/g] * 2.14 = slope [cm3(STP)/g] * (28.0134/22.4) * 2.14
# P/P0, alpha-s
0.000, 0.0000
1.3125e-6, 0.015439
3.9474e-6, 0.024490
6.5789e-6, 0.052706
1.1842e-5, 0.063886
1.8421e-5, 0.066015
2.3684e-5, 0.076130
2.7632e-5, 0.097958
3.9474e-5, 0.12458
5.3947e-5, 0.15333
7.1053e-5, 0.16184
9.0789e-5, 0.17249
0.000109, 0.17808
0.000129, 0.18580
0.000147, 0.19432
0.000272, 0.22679
0.000397, 0.24836
0.00053,  0.26246
0.000663, 0.28083
0.000796, 0.29334
0.000882, 0.31224
0.001022, 0.32289
0.0011605, 0.32928
0.0013224, 0.34019
0.0014566, 0.34738
0.0015789, 0.36415
0.0017303, 0.36628
0.0018671, 0.37293
0.0019908, 0.38145
0.0021303, 0.38491
0.0022447, 0.39929
0.0026697, 0.40461
0.0032105, 0.41552
0.0038553, 0.42564
0.0046039, 0.43842
0.0052684, 0.44614
0.0071526, 0.47808
0.0077776, 0.48686
0.0084724, 0.49112
0.0090855, 0.49591
0.0097816, 0.50603
0.010430, 0.50949
0.011214, 0.51348
0.011925, 0.51934
0.012595, 0.52120
0.014690, 0.53318
0.015640, 0.53504
0.016610, 0.53930
0.017970, 0.54436
0.019400, 0.55022
0.025580, 0.56193
0.039030, 0.58668
0.051530, 0.60053
0.064520, 0.62209
0.077410, 0.63699
0.10442, 0.67506
0.11729, 0.68863
0.13038, 0.69715
0.14344, 0.70700
0.17611, 0.73655
0.20851, 0.76583
0.24128, 0.79884
0.27417, 0.83983
0.30760, 0.88003
0.34003, 0.92075
0.37190, 0.95962
0.40487, 1.0070
0.43723, 1.049
0.46979, 1.091
0.50168, 1.129
0.53264, 1.164
0.56396, 1.2040
0.59577, 1.249
0.62784, 1.293
0.66037, 1.335
0.69028, 1.381
0.72379, 1.433
0.75556, 1.4880
0.78760, 1.5460
0.81962, 1.597
0.85141, 1.662
0.88309, 1.744
0.91277, 1.864
0.94835, 2.048
0.98216, 2.292
0.99423, 2.4330

File: convert_PP0_to_alpha-s/carbon_additional_data/Carbon_LMA10_Ar_87K_convert_data.txt
# LMA10, Ar, 87.3 K
# Standard data for the adsorption of Ar at 87.3 K on reference carbon LMA10.
# A. Silvestre-Albero et al., Carbon 66 (2014) 699. 
# (i.e., n/nm -where nm is the monolayer capacity from which the BET surface area is determined- against P/P0)
# nm = 7.37e-5 [mol/g], V(alpha-s=1) = V(P/P0=0.4) = V0.4 = 2.68 [cm3(STP)/g]
# [pyGASP] S(BET) = 6 [m2/g], C = 101, nm = 7e-5 [mol/g]
#   Amount for a monolayer: n = 7.37e-5 / (1/1000/22.414) = 7.37e-5 / 4.461e-5 = 2.05110962 [cm3(STP)/g]
# S [m2/g]= slope [cm3(STP)/g] * 6.00/2.68 = slope [cm3(STP)/g] * 2.238806
# P/P0, alpha-s, n/nm
9.8238E-06, 0.00165929, 0.00269599
2.0399E-05, 0.00712006, 0.01156855
5.0985E-05, 0.00859628, 0.01396708
7.0384E-05, 0.00884297, 0.01436789
8.3197E-05, 0.01350688, 0.02194573
9.6036E-05, 0.02008158, 0.03262818
0.00016047, 0.02387656, 0.03879419
0.00026554, 0.03687081, 0.05990700
0.00034209, 0.04637553, 0.07535009
0.00058726, 0.07750901, 0.12593518
0.00123357, 0.15798301, 0.25668784
0.00160473, 0.18868211, 0.30656716
0.00308055, 0.26731424, 0.43432719
0.00574851, 0.35417388, 0.57545511
0.00831957, 0.40258989, 0.65412052
0.01070805, 0.43049757, 0.69946440
0.01214353, 0.44284506, 0.71952638
0.01370239, 0.45677476, 0.74215909
0.01570822, 0.47133213, 0.76581163
0.01802586, 0.48080493, 0.78120286
0.02064989, 0.49224519, 0.79979079
0.02359458, 0.50155521, 0.81491753
0.02891659, 0.51070567, 0.82978502
0.03122830, 0.51251042, 0.83271735
0.03493375, 0.51740951, 0.84067729
0.03908301, 0.52791617, 0.85774832
0.04290497, 0.53529863, 0.86974321
0.04941448, 0.53931781, 0.87627349
0.05720449, 0.55387531, 0.89992624
0.06438413, 0.55908199, 0.90838596
0.07039935, 0.56963936, 0.92553938
0.07635671, 0.57633344, 0.93641579
0.08245729, 0.58277765, 0.94688624
0.08618729, 0.58616681, 0.95239288
0.09723496, 0.60166984, 0.97758191
0.10213188, 0.60760223, 0.98722074
0.11182984, 0.61840768, 1.00477724
0.12266302, 0.62952702, 1.02284374
0.13452307, 0.64437231, 1.04696408
0.15120782, 0.66257387, 1.07653765
0.16266403, 0.68129328, 1.10695258
0.17332344, 0.69274564, 1.12556016
0.18687477, 0.71535844, 1.16230101
0.19276984, 0.72234253, 1.17364864
0.20616791, 0.73646024, 1.19658683
0.22537268, 0.75983982, 1.23457353
0.23665109, 0.77239097, 1.25496641
0.24916867, 0.78865905, 1.28139847
0.26102109, 0.80839247, 1.31346097
0.27456160, 0.82230965, 1.33607334
0.28643247, 0.83126902, 1.35063036
0.29748604, 0.84834985, 1.37838298
0.30835129, 0.86344045, 1.40290189
0.31706619, 0.88269192, 1.43418134
0.32832121, 0.90067883, 1.46340612
0.33833297, 0.92131980, 1.49694319
0.34821173, 0.92793096, 1.50768487
0.36266393, 0.95113968, 1.54539397
0.37061517, 0.96034463, 1.56034999
0.37755694, 0.97839267, 1.58967411
0.38869415, 0.99172458, 1.61133555
0.39921733, 0.99997436, 1.62473964
0.41173251, 1.01878820, 1.65530802
0.43943355, 1.04866065, 1.70384422
0.48122554, 1.11289982, 1.80821882
0.51310920, 1.17033416, 1.90153707
0.55437490, 1.26271155, 2.05163012
0.57507143, 1.31611545, 2.13839977
0.61567714, 1.40280661, 2.27925395
0.64390616, 1.46718844, 2.38386035
0.66739655, 1.53651334, 2.49649815
0.69219149, 1.61324947, 2.62117759
0.71022704, 1.65720354, 2.69259333
0.73636616, 1.76173560, 2.86243507
0.76148265, 1.86209260, 3.02549325
0.77778212, 1.92495401, 3.12762929
0.83945789, 2.24411955, 3.64620350
0.87334823, 2.49297747, 4.05054318
0.89448289, 2.70842827, 4.40060361
0.91735845, 3.07514184, 4.99643297
0.93146746, 3.41458014, 5.54794598
0.95317438, 4.01491088, 6.52335215
0.95706526, 4.18627404, 6.80177980
0.97466155, 4.87102309, 7.91434727
0.98350435, 5.72501979, 9.30190514
0.99393854, 7.44402132, 12.09490667
0.99493686, 7.89925866, 12.83456780

File: convert_PP0_to_alpha-s/carbon_additional_data/Carbon_LMA10_N2_77K_convert_data.txt
# LMA10, N2, 77.4 K
# Standard data for the adsorption of N2 at 77.4 K on reference carbon LMA10.
# A. Silvestre-Albero et al., Carbon 66 (2014) 699. 
# (i.e., n/nm -where nm is the monolayer capacity from which the BET surface area is determined- against P/P0)
# nm = 9.15e-5 mol/g, V(alpha-s=1) = V(P/P0=0.4) = V04 = 3.26 cm3(STP)/g, S(BET) = 8.517 m2/g
# S [m2/g]= slope [cm3(STP)/g] * 8.517/3.26 = slope [cm3(STP)/g] * 2.61257
#   Amount for a monolayer: n = 9.15e-5 / (1/1000/22.414) = 9.15e-5 / 4.461e-5 = 1.65209594 [cm3(STP)/g]
# https://www.mdpi.com/2227-9717/8/11/1359/htm
# P/P0, alpha-s, n/nm
1.3033E-06, 0.00918461, 0.01462327
4.0205E-06, 0.02096128, 0.03337347
8.7354E-06, 0.03088959, 0.04918080
1.3376E-05, 0.04315592, 0.06871062
3.8161E-05, 0.08388118, 0.13355127
5.8282E-05, 0.10761464, 0.17133846
7.6355E-05, 0.12360381, 0.19679559
0.00010165, 0.14096752, 0.22444119
0.00013011, 0.16046991, 0.25549187
0.00016088, 0.17405969, 0.27712882
0.0002093, 0.19835809, 0.31581548
0.00025827, 0.21267939, 0.33861711
0.00032757, 0.23636811, 0.37633307
0.00038983, 0.24710750, 0.39343177
0.00041969, 0.25706835, 0.40929092
0.00047441, 0.26538854, 0.42253789
0.00058810, 0.28489884, 0.45360118
0.00089208, 0.32133557, 0.51161386
0.00127859, 0.35011482, 0.55743469
0.00245529, 0.40139044, 0.63907307
0.00379197, 0.43514441, 0.69281439
0.00677127, 0.47635069, 0.75842091
0.01014755, 0.50179739, 0.79893583
0.01809089, 0.53403191, 0.85025794
0.02638693, 0.55652363, 0.88606810
0.03883066, 0.57188202, 0.91052094
0.05441194, 0.59140370, 0.94160235
0.06865321, 0.61128034, 0.97324889
0.08783181, 0.63560151, 1.01197181
0.09916800, 0.65145719, 1.03721639
0.11622943, 0.66601101, 1.06038824
0.12911819, 0.68113881, 1.08447394
0.14211007, 0.69575784, 1.10774960
0.15766155, 0.71354445, 1.13606852
0.19042084, 0.75121635, 1.19604777
0.21945012, 0.78642485, 1.25210493
0.24375619, 0.81627130, 1.29962489
0.26720447, 0.84201869, 1.34061856
0.29165289, 0.87356135, 1.39083914
0.31593567, 0.89679786, 1.42783512
0.34534534, 0.94018109, 1.49690764
0.37557528, 0.96720960, 1.53994105
0.40940939, 1.00539659, 1.60074039
0.42880197, 1.02873765, 1.63790282
0.45698458, 1.07454085, 1.71082830
0.47001294, 1.09123742, 1.73741171
0.48621387, 1.10684324, 1.76225848
0.52639009, 1.16558016, 1.85577638
0.55476456, 1.21061587, 1.92747989
0.58205734, 1.24369899, 1.98015312
0.60923085, 1.28549489, 2.04669839
0.62834546, 1.32128938, 2.10368853
0.67717434, 1.41015186, 2.24517076
0.69837985, 1.45541343, 2.31723389
0.72877059, 1.54353942, 2.45754353
0.75276355, 1.57786659, 2.51219749
0.78791612, 1.68520743, 2.68309999
0.80927862, 1.78755492, 2.84605237
0.83778226, 1.87792526, 2.98993535
0.86283748, 1.99696892, 3.17947050
0.88532528, 2.16804193, 3.45184408
0.91238193, 2.42490047, 3.86080095
0.94129789, 2.79074283, 4.44327621
0.96123182, 3.43282524, 5.46556658
0.97483608, 3.93157703, 6.25965335
0.98625159, 4.92716958, 7.84478425
0.99112392, 6.24052467, 9.93584021
0.99458543, 6.87846453, 10.95153501

File: convert_PP0_to_alpha-s/carbon_additional_data/Carbopack_F_N2_77K_convert_data.txt
# Carbopack F Graphitized Carbon Black, N2, 77.4 K
# M. Kruk et al., Langmuir 15 (1999) 1435-1441.
# BET specific surface area (m2/g): 6.2
# total pore volume (cm3/g): 0.02
# % graphite crystallinity: 95
# adsorption potential of monolayer formation (kJ/mol): 5.55
# adsorption potential of two-dimensional fluid-solid phase transition (kJ/mol): 3.12
# V(alpha-s=1) = V(P/P0=0.4) = V0.4 = 2.658 [cm3(STP)/g], S(BET) = 6.2 [m2/g]
# S(alpha-s)[m2/g] = slope[cm3(STP)/g] * 6.2/2.658 = slope[cm3(STP)/g] * 2.332581
# [pyGASP] BET surface area: a = 7 m2/g, The BET constant is: C = 1728, Amount for a monolayer: n = 7e-05 mol/g
# Graphitized_Carbon_Blacks
# P/P0, alpha-s
4.13E-06, 0.0041
9.01E-06, 0.0083
1.39E-05, 0.0124
1.87E-05, 0.0166
2.33E-05, 0.0207
2.78E-05, 0.0248
3.22E-05, 0.029
3.65E-05, 0.0332
4.07E-05, 0.0373
4.84E-05, 0.0453
5.58E-05, 0.0532
6.29E-05, 0.0612
6.96E-05, 0.0692
7.61E-05, 0.0772
8.24E-05, 0.0851
8.85E-05, 0.0931
9.44E-05, 0.101
1.00E-04, 0.109
1.06E-04, 0.117
1.11E-04, 0.125
1.17E-04, 0.133
1.22E-04, 0.141
1.28E-04, 0.149
1.33E-04, 0.157
1.39E-04, 0.165
1.46E-04, 0.173
1.52E-04, 0.181
1.57E-04, 0.189
1.63E-04, 0.197
1.69E-04, 0.205
1.75E-04, 0.213
1.82E-04, 0.221
1.88E-04, 0.229
1.95E-04, 0.237
2.02E-04, 0.245
2.09E-04, 0.253
2.17E-04, 0.261
2.25E-04, 0.269
2.34E-04, 0.276
2.43E-04, 0.284
2.53E-04, 0.292
2.63E-04, 0.299
2.74E-04, 0.307
2.86E-04, 0.315
3.00E-04, 0.323
3.15E-04, 0.331
3.31E-04, 0.339
3.50E-04, 0.347
3.71E-04, 0.354
3.94E-04, 0.362
4.21E-04, 0.369
4.49E-04, 0.377
4.82E-04, 0.385
5.22E-04, 0.392
5.67E-04, 0.4
6.20E-04, 0.407
6.82E-04, 0.414
7.54E-04, 0.422
8.85E-04, 0.432
1.05E-03, 0.442
1.26E-03, 0.451
1.53E-03, 0.46
1.90E-03, 0.469
2.34E-03, 0.477
2.88E-03, 0.484
3.51E-03, 0.491
4.22E-03, 0.497
5.01E-03, 0.502
5.85E-03, 0.507
6.73E-03, 0.511
7.67E-03, 0.519
8.09E-03, 0.528
8.72E-03, 0.535
9.50E-03, 0.54
0.0104, 0.544
0.0125, 0.549
0.015, 0.553
0.0176, 0.555
0.0201, 0.558
0.0253, 0.561
0.0301, 0.564
0.0402, 0.569
0.0501, 0.574
0.0604, 0.579
0.0702, 0.584
0.0804, 0.589
0.0903, 0.594
0.1, 0.599
0.12, 0.609
0.14, 0.621
0.16, 0.635
0.18, 0.653
0.2, 0.671
0.224, 0.703
0.249, 0.739
0.273, 0.782
0.297, 0.829
0.322, 0.878
0.351, 0.923
0.375, 0.967
0.4, 1
0.425, 1.03
0.45, 1.057
0.475, 1.082
0.5, 1.107
0.525, 1.133
0.55, 1.158
0.575, 1.186
0.6, 1.219
0.625, 1.254
0.65, 1.295
0.675, 1.341
0.7, 1.393
0.725, 1.449
0.75, 1.51
0.774, 1.574
0.799, 1.644
0.819, 1.708
0.839, 1.781
0.859, 1.867
0.878, 1.973
0.899, 2.12
0.911, 2.22
0.92, 2.32
0.929, 2.44
0.939, 2.6
0.948, 2.81
0.958, 3.12
0.967, 3.51
0.973, 3.98
0.985, 5.59

File: convert_PP0_to_alpha-s/carbon_additional_data/G25_Ar_77K_reference_data.txt
# graphite (G25), Ar, 77 K, data, t
# K. Miura et al., Adsorption (2007) 13: 139-147.: DOI 10.1007/s10450-007-9015-7
# Vm=V(theta=1) = 3.16 [cm3/g], C-value = 352, S = 11.70 [m2/g]
# V(alpha-s=1) = V(P/P0=0.4) = V0.4 = 5.60294 [cm3/g]
# S(alpha-s)[m2/g] = slope[cm3(STP)/g] * 11.70/5.60294 = slope[cm3(STP)/g] * 2.088189
# [pyGASP] BET surface area: a = 12 m2/g, The BET constant is: C = 98, Amount for a monolayer: n = 0.00015 mol/g
#   Amount for a monolayer: n = 0.00015 / (1/1000/22.414) = 0.00015 / 4.461e-5 = 3.36247478 [cm3(STP)/g]
# relative_pressure_X, V[cm3(STP)/g], theta, alpha-s, t[nm]
2.98E-04, 0.5361, 0.1697, 0.09568191, 0.0570192
8.94E-04, 1.1452, 0.3624, 0.204392694, 0.1217664
1.79E-03, 1.7237, 0.5455, 0.307642059, 0.183288
4.63E-03, 2.2388, 0.7085, 0.399575937, 0.238056
1.53E-02, 2.6341, 0.8336, 0.470128183, 0.2800896
2.49E-02, 2.7932, 0.8839, 0.498523989, 0.2969904
3.64E-02, 2.9302, 0.9273, 0.522975438, 0.3115728
4.78E-02, 3.0468, 0.9642, 0.543785941, 0.3239712
6.68E-02, 3.1992, 1.0124, 0.570985947, 0.3401664
8.44E-02, 3.3134, 1.0485, 0.591368103, 0.352296
0.1291, 3.5658, 1.1284, 0.636415882, 0.3791424
0.1711, 3.7902, 1.1994, 0.676466284, 0.4029984
0.2079, 3.9899, 1.2626, 0.712108286, 0.4242336
0.246, 4.2141, 1.3336, 0.752122993, 0.4480896
0.2776, 4.4141, 1.3969, 0.787818538, 0.4693584
0.3064, 4.629, 1.4649, 0.826173402, 0.4922064
0.3452, 5.0009, 1.5826, 0.892549269, 0.5317536
0.3699, 5.3021, 1.6779, 0.94630676, 0.5637744
0.4076, 5.6789, 1.7971, 1.013557168, 0.6038256
0.4532, 6.041, 1.9117, 1.078183953, 0.6423312
0.5023, 6.414, 2.0297, 1.144756146, 0.6819792
0.554, 6.8251, 2.1598, 1.21812834, 0.7256928
0.599, 7.2312, 2.2884, 1.290608145, 0.7689024
0.6551, 7.9057, 2.5018, 1.410991372, 0.8406048
0.7053, 8.5676, 2.7113, 1.52912578, 0.9109968
0.7529, 9.256, 2.9291, 1.651989848, 0.9841776
0.7963, 10.032, 3.1747, 1.790488565, 1.0666992
0.8253, 10.736, 3.3975, 1.916136885, 1.14156
0.8487, 11.531, 3.6491, 2.058026679, 1.2260976
0.9088, 14.603, 4.6212, 2.606310259, 1.5527232
0.9412, 18.041, 5.7092, 3.219916687, 1.9182912
0.9582, 20.98, 6.6392, 3.744462728, 2.2307712

File: convert_PP0_to_alpha-s/carbon_additional_data/G25_N2_77K_reference_data.txt
# graphite (G25), N2, 77 K, data, t
# K. Miura et al., Adsorption (2007) 13: 139-147.: DOI 10.1007/s10450-007-9015-7
# Vm=V(theta=1) = 2.83 [cm3/g], C-value = 443, S = 12.30 [m2/g]
# V(alpha-s=1) = V(P/P0=0.4) = V0.4 = 4.858842 [cm3/g]
# S(alpha-s)[m2/g] = slope[cm3(STP)/g] * 12.30/4.858842 = slope[cm3(STP)/g] * 2.531467
# [pyGASP] BET surface area: a = 13 m2/g, The BET constant is: C = 101, Amount for a monolayer: n = 0.00013 mol/g
#   Amount for a monolayer: n = 0.00013 / (1/1000/22.414) = 0.00013 / 4.461e-5 = 2.91414481 [cm3(STP)/g]
# relative_pressure_X, V[cm3(STP)/g], theta, alpha-s, t[nm]
3.62E-04, 0.988, 0.3491, 0.203340631, 0.1235814
6.03E-04, 1.5154, 0.5355, 0.311885013, 0.189567
5.55E-03, 2.2464, 0.7938, 0.462332383, 0.2810052
1.22E-02, 2.444, 0.8636, 0.503000509, 0.3057144
1.92E-02, 2.5425, 0.8984, 0.523272829, 0.3180336
3.36E-02, 2.6704, 0.9436, 0.549595974, 0.3340344
4.46E-02, 2.7505, 0.9719, 0.566081383, 0.3440526
6.11E-02, 2.8494, 1.0069, 0.586436027, 0.3564426
7.65E-02, 2.9297, 1.0352, 0.602962599, 0.3664608
9.16E-02, 3.0051, 1.0619, 0.6184807, 0.3759126
0.1166, 3.1288, 1.1056, 0.643939441, 0.3913824
0.1416, 3.2518, 1.149, 0.669254114, 0.406746
0.1575, 3.3304, 1.1768, 0.685430808, 0.4165872
0.1724, 3.4102, 1.205, 0.701854475, 0.42657
0.1919, 3.5225, 1.2447, 0.724966978, 0.4406238
0.2117, 3.6377, 1.2854, 0.748676331, 0.4550316
0.2317, 3.7586, 1.3281, 0.773558803, 0.4701474
0.2601, 3.9457, 1.3942, 0.81206592, 0.4935468
0.2899, 4.1469, 1.4653, 0.853474964, 0.5187162
0.3113, 4.297, 1.5184, 0.884367098, 0.5375136
0.3396, 4.4892, 1.5863, 0.923923849, 0.5615502
0.3608, 4.6239, 1.6339, 0.951646503, 0.5784006
0.3937, 4.8238, 1.7045, 0.992787994, 0.603393
0.4154, 4.9445, 1.7472, 1.017629303, 0.6185088
0.4398, 5.0869, 1.7975, 1.046936698, 0.636315
0.465, 5.2277, 1.8472, 1.075914796, 0.6539088
0.4902, 5.3756, 1.8995, 1.106354148, 0.672423
0.5147, 5.5232, 1.9517, 1.136731756, 0.6909018
0.5434, 5.7119, 2.0183, 1.17556817, 0.7144782
0.5645, 5.8553, 2.069, 1.205081375, 0.732426
0.589, 6.0276, 2.1299, 1.2405425, 0.7539846
0.6136, 6.2164, 2.1966, 1.279399495, 0.7775964
0.6441, 6.4859, 2.2918, 1.334865386, 0.8112972
0.6706, 6.73, 2.3781, 1.385103693, 0.8418474
0.6948, 6.9859, 2.4685, 1.437770563, 0.873849
0.7195, 7.2768, 2.5713, 1.497640796, 0.9102402
0.7437, 7.5814, 2.6789, 1.56033063, 0.9483306
0.7674, 7.9316, 2.8027, 1.632405417, 0.9921558
0.7914, 8.3288, 2.943, 1.71415329, 1.041822
0.8142, 8.7784, 3.1019, 1.806685626, 1.0980726
0.8408, 9.4006, 3.3218, 1.934740829, 1.1759172
0.8611, 10.003, 3.5346, 2.058720987, 1.2512484
0.9045, 12.006, 4.2424, 2.47095913, 1.5018096
0.9384, 15.017, 5.3064, 3.090654111, 1.8784656
0.9551, 17.859, 6.3106, 3.675567141, 2.2339524

File: convert_PP0_to_alpha-s/carbon_additional_data/Graphite_Benzene_293K_convert_data.txt
# Absolute Values of Adsorption of Benzene on the Basal Face of Graphite at 20 (deg)
# The surface is determined from nitrogen at -195 (deg) by the BET method, using Omega_m = 16.2 A2; ps = 75.4 mm.
# A. A. Isirikyan et al., 65 (1961) 601.
# P/P0, alpha-s (micro mole/m2)
0.0005, 0.15
0.001, 0.27
0.002, 0.5
0.003, 0.71
0.004, 0.9
0.005, 1.09
0.006, 1.28
0.007, 1.45
0.008, 1.6
0.009, 1.74
0.01, 1.87
0.015, 2.4
0.02, 2.74
0.025, 3.02
0.03, 3.24
0.035, 3.4
0.04, 3.51
0.05, 3.71
0.06, 3.87
0.07, 4
0.08, 4.11
0.09, 4.19
0.1, 4.27
0.15, 4.61
0.2, 4.83
0.25, 5.06
0.3, 5.3
0.35, 5.56
0.4, 5.86
0.45, 6.25
0.5, 6.77
0.55, 7.35
0.6, 8.08
0.65, 8.88
0.7, 9.8
0.75, 10.8
0.8, 11.9
0.825, 12.5
0.85, 13.4
0.875, 14.4
0.9, 16.2
0.925, 20

# The Values of Differential Heat of Adsorption of Benzene at 20 (deg) for
# Various Coverages of the Basal Face of Graphite
# alpha-s (micro mole/m2), Qa (kcal/mole)
0.2, -10.3
0.6, 10.2
1, 10.22
1.4, 10.25
2, 10.28
2.6, 10.33
3.2, 10.38
3.6, 10.3
4, 10
4.4, 9.55
4.8, 9.05
5.2, 8.7
5.5, 8.5
6, 8.35
7, 8.3
8, 8.3
9, 8.3
10, 8.3

File: convert_PP0_to_alpha-s/carbon_additional_data/Graphite_N2_77K_convert_data.txt
# Absolute Values of Adsorption of Nitrogen on the Basal Face of Graphite at -195 (deg)
# The surface is defined according to BET at Omega_m = 16.2 A2 (see column 3 of Table I)
# A. A. Isirikyan et al., 65 (1961) 601.
# P/P0, alpha-s (micro mole/m2)
0.00003, 0.5
0.00005, 0.9
0.00008, 1.45
0.0001, 1.9
0.00013, 2.55
0.00017, 3.5
0.0002, 4.13
0.00023, 4.72
0.00027, 5.35
0.00031, 5.8
0.00037, 6.33
0.00043, 6.7
0.00051, 7.08
0.0006, 7.37
0.00075, 7.75
0.00095, 8.07
0.0013, 8.42
0.0024, 8.93
0.0037, 9.18
0.0055, 9.45
0.0075, 9.7
0.0095, 10
0.014, 10.35
0.025, 10.59
0.04, 10.72
0.06, 10.91
0.08, 11.05
0.1, 11.27
0.13, 11.6
0.16, 11.95
0.19, 12.46
0.22, 13.15
0.26, 14.36
0.3, 16
0.35, 17.6
0.4, 19
0.45, 20.2
0.5, 21.2
0.55, 22.2
0.6, 23.3
0.65, 24.7
0.7, 26.7
0.75, 29.2
0.8, 31.6
0.85, 34.5
0.9, 40
0.94, 47.5
0.96, 58
0.97, 66
0.98, 78

File: convert_PP0_to_alpha-s/carbon_additional_data/Graphite_n-Hexane_77K_convert_data.txt
# Absolute Values of Adsorption of n-Hexane on the Basal Face of Graphite at -195 (deg)
# The surface is defined according to BET at Omega_m = 16.2 A2
# A. A. Isirikyan et al., 65 (1961) 601.
# P/P0, alpha-s (micro mole/m2)
0.0001, 0.12
0.0002, 0.23
0.0004, 0.48
0.0006, 0.79
0.0008, 1.1
0.001, 1.38
0.0012, 1.62
0.0014, 1.82
0.0016, 1.97
0.0018, 2.1
0.0023, 2.31
0.0028, 2.43
0.0034, 2.54
0.004, 2.63
0.005, 2.73
0.01, 2.98
0.02, 3.17
0.03, 3.26
0.04, 3.33
0.06, 3.44
0.08, 3.52
0.1, 3.6
0.15, 3.77
0.2, 3.97
0.25, 4.21
0.3, 4.46
0.35, 4.79
0.4, 5.18
0.45, 5.61
0.5, 6.06
0.55, 6.58
0.6, 7
0.65, 7.51
0.7, 8.09
0.75, 8.77
0.8, 9.63
0.85, 11
0.9, 13.5

# Values <of Differential Heat of Adsorption of n-Hexane at 20 (deg) at
# Various Coverages of the Basal Face of Graphite 
# The value in parentheses has been extrapolated
# alpha-s (micro mole/m2), Qa (kcal/mole)
0.1, -11.4
0.2, 11.35
0.4, 11.5
0.6, 11.7
1, 12.08
1.4, 12.4
1.8, 12.75
2.2, 13.03
2.4, 13.13
2.6, 13.8
2.8, 13.1
3, 12.7
3.2, 11.5
3.4, 10.1
3.6, 9
3.8, 8.15
4, 7.8
4.4, 7.8
4.8, 7.9
5.4, 8
6, 8.12
6.6, 8.14
7.2, 8
7.8, 7.8
8.4, 7.8
9.2, 7.8
10, 7.8

File: convert_PP0_to_alpha-s/carbon_additional_data/Graphitized_carbon_black_sample_GCB-I_N2_77K_convert_data.txt
# Graphitized carbon black (GCB-I), N2, 77.4 K
# K. Nakai et al., DOI:10.1016/j.jcis.2010.08.005
# V(alpha-s=1) = V(P/P0=0.4) = V0.4 = 22.7 [cm3(STP)/g], V(theta=1)=12.5 [cm3(STP)/g], S(BET) = 54.2 [m2/g]
# S(alpha-s)[m2/g] = slope[cm3(STP)/g] * 54.2/22.7 = slope[cm3(STP)/g] * 2.387665
# [pyGASP] BET surface area: a = 54 m2/g, The BET constant is: C = 1345, Amount for a monolayer: n = 0.00056 mol/g
#   Amount for a monolayer: n = 0.00056 / (1/1000/22.414) = 0.00056 / 4.461e-5 = 12.5532392 [cm3(STP)/g]
# n/(molecules/nm2) = 0.602 * Gamma/(micro mol/m2)
# P/P0, alpha-s, Gamma(micro mol/m2)
0.00000040, 0.00198, 0.037
0.00000060, 0.00273, 0.051
0.0000010, 0.0037, 0.068
0.0000015, 0.0048, 0.090
0.0000020, 0.0058, 0.109
0.0000025, 0.0067, 0.126
0.0000030, 0.0076, 0.143
0.0000035, 0.0085, 0.158
0.0000040, 0.0093, 0.174
0.0000050, 0.0108, 0.203
0.0000060, 0.0123, 0.231
0.0000070, 0.0136, 0.254
0.0000080, 0.0148, 0.276
0.0000090, 0.0160, 0.299
0.000010, 0.0172, 0.321
0.000015, 0.0229, 0.428
0.000020, 0.0282, 0.527
0.000030, 0.0388, 0.725
0.000040, 0.0480, 0.898
0.000050, 0.0573, 1.071
0.000060, 0.0670, 1.252
0.000070, 0.0762, 1.425
0.000080, 0.0859, 1.607
0.000090, 0.0965, 1.80
0.00010, 0.106, 1.99
0.00012, 0.126, 2.35
0.00015, 0.156, 2.92
0.00020, 0.203, 3.79
0.00025, 0.242, 4.53
0.00030, 0.273, 5.11
0.00035, 0.300, 5.60
0.00040, 0.322, 6.01
0.00050, 0.352, 6.59
0.00060, 0.374, 7.00
0.00070, 0.390, 7.29
0.00080, 0.403, 7.54
0.0010, 0.419, 7.83
0.0015, 0.442, 8.27
0.0020, 0.456, 8.54
0.0030, 0.476, 8.90
0.0040, 0.486, 9.09
0.0050, 0.493, 9.23
0.0070, 0.505, 9.44
0.0080, 0.509, 9.52
0.010, 0.516, 9.66
0.020, 0.540, 10.09
0.025, 0.547, 10.23
0.030, 0.552, 10.33
0.040, 0.562, 10.50
0.050, 0.570, 10.65
0.070, 0.584, 10.93
0.080, 0.591, 11.05
0.10, 0.604, 11.30
0.15, 0.643, 12.03
0.20, 0.692, 12.94
0.25, 0.758, 14.17
0.30, 0.837, 15.65
0.35, 0.921, 17.2
0.40, 1.000, 18.7
0.45, 1.062, 19.9
0.50, 1.123, 21.0
0.55, 1.185, 22.2
0.60, 1.256, 23.5
0.65, 1.339, 25.0
0.70, 1.449, 27.1
0.75, 1.577, 29.5
0.80, 1.753, 32.8
0.82, 1.841, 34.4
0.85, 1.996, 37.3

File: convert_PP0_to_alpha-s/carbon_additional_data/Graphitized_carbon_black_sample_GCB-I_N2_87K_convert_data.txt
# Graphitized carbon black (GCB-I), N2, 87.3 K, data
# K. Nakai et al., DOI:10.1016/j.jcis.2011.10.061
# V(alpha-s=1) = V(P/P0=0.4) = V0.4 = 21.1 [cm3(STP)/g], V(theta=1)=12.2 [cm3(STP)/g], S(BET) = 54.2 [m2/g]
# S(alpha-s)[m2/g] = slope[cm3(STP)/g] * 54.2/21.1 = slope[cm3(STP)/g] * 2.56872
# [pyGASP] BET surface area: a = 55 m2/g. The BET constant is: C = 220, Amount for a monolayer: n = 0.00056 mol/g
#   Amount for a monolayer: n = 0.00056 / (1/1000/22.414) = 0.00056 / 4.461e-5 = 12.5532392 [cm3(STP)/g]
# n/(molecules/nm2) = 0.602 * Gamma/(micro mol/m2)
# P/P0, alpha-s, Gamma(micro mol/m2), Gamma(N2/nm2), V[cm3(STP)/g], t[nm]
0.0000004, 0.00111, 0.0193, 0.0116, 0.023421, 0.000679593
0.0000006, 0.00144, 0.0251, 0.0151, 0.030384, 0.000881634
0.000001, 0.00205, 0.0356, 0.0214, 0.043255, 0.001255104
0.0000015, 0.00264, 0.0459, 0.0276, 0.055704, 0.001616329
0.000002, 0.00319, 0.0553, 0.0333, 0.067309, 0.001953064
0.0000025, 0.00365, 0.0633, 0.0381, 0.077015, 0.002234698
0.000003, 0.0041, 0.0712, 0.0428, 0.08651, 0.002510208
0.0000035, 0.00454, 0.0788, 0.0474, 0.095794, 0.002779596
0.000004, 0.00493, 0.0857, 0.0516, 0.104023, 0.003018372
0.000005, 0.00562, 0.0977, 0.0588, 0.118582, 0.003440822
0.000006, 0.00629, 0.109, 0.0657, 0.132719, 0.003851027
0.000007, 0.00686, 0.119, 0.0717, 0.144746, 0.004200007
0.000008, 0.00742, 0.129, 0.0776, 0.156562, 0.004542865
0.000009, 0.00795, 0.138, 0.0831, 0.167745, 0.004867355
0.00001, 0.00847, 0.147, 0.0886, 0.178717, 0.005185723
0.000015, 0.0111, 0.192, 0.116, 0.23421, 0.00679593
0.00002, 0.0137, 0.238, 0.143, 0.28907, 0.008387769
0.00003, 0.0189, 0.327, 0.197, 0.39879, 0.011571448
0.00004, 0.0233, 0.404, 0.243, 0.49163, 0.01426533
0.00005, 0.0271, 0.47, 0.283, 0.57181, 0.016591864
0.00006, 0.0308, 0.535, 0.322, 0.64988, 0.018857174
0.00007, 0.0341, 0.593, 0.357, 0.71951, 0.020877585
0.00008, 0.0379, 0.569, 0.397, 0.79969, 0.02320412
0.00009, 0.0422, 0.732, 0.441, 0.89042, 0.025836777
0.0001, 0.0464, 0.806, 0.485, 0.97904, 0.02840821
0.00012, 0.0554, 0.963, 0.58, 1.16894, 0.033918423
0.00015, 0.0682, 1.19, 0.714, 1.43902, 0.04175517
0.0002, 0.0919, 1.6, 0.961, 1.93909, 0.056265398
0.00025, 0.113, 1.97, , 2.3843, 0.069183787
0.0003, 0.135, 2.34, 1.41, 2.8485, 0.082653197
0.00035, 0.156, 2.7, 1.63, 3.2916, 0.095510361
0.0004, 0.176, 3.05, 1.84, 3.7136, 0.107755279
0.0005, 0.212, 3.68, 2.21, 4.4732, 0.129796131
0.0006, 0.244, 4.23, 2.55, 5.1484, 0.149388
0.0007, 0.271, 4.7, 2.83, 5.7181, 0.165918639
0.0008, 0.294, 5.11, 3.08, 6.2034, 0.180000295
0.001, 0.333, 5.78, 3.48, 7.0263, 0.203877885
0.0015, 0.385, 6.68, 4.02, 8.1235, 0.235714672
0.002, 0.416, 7.23, 4.35, 8.7776, 0.254694295
0.003, 0.449, 7.8, 4.69, 9.4739, 0.27489841
0.004, 0.468, 8.14, 4.9, 9.8748, 0.286531082
0.005, 0.481, 8.36, 5.03, 10.1491, 0.294490279
0.007, 0.5, 8.69, 5.23, 10.55, 0.306122951
0.008, 0.506, 8.8, 5.3, 10.6766, 0.309796426
0.01, 0.516, 8.97, 5.4, 10.8876, 0.315918885
0.015, 0.535, 9.29, 5.59, 11.2885, 0.327551557
0.02, 0.547, 9.5, 5.72, 11.5417, 0.334898508
0.03, 0.564, 9.8, 5.9, 11.9004, 0.345306689
0.04, 0.577, 10, 6.03, 12.1747, 0.353265885
0.05, 0.587, 10.2, 6.12, 12.3857, 0.359388344
0.07, 0.605, 10.5, 6.33, 12.7655, 0.37040877
0.08, 0.614, 10.7, 6.42, 12.9554, 0.375918984
0.1, 0.631, 11, 6.6, 13.3141, 0.386327164
0.15, 0.674, 11.7, 7.05, 14.2214, 0.412653738
0.2, 0.724, 12.6, 7.57, 15.2764, 0.443266033
0.25, 0.781, 13.6, 8.17, 16.4791, 0.478164049
0.3, 0.848, 14.7, 8.87, 17.8928, 0.519184525
0.35, 0.924, 16.1, 9.66, 19.4964, 0.565715213
0.4, 1, 17.4, 10.5, 21.1, 0.612245902

File: convert_PP0_to_alpha-s/carbon_additional_data/Non-Graphitized_carbon_black_sample_NGCB_N2_87K_convert_data.txt
# Non-Graphitized carbon black (NGCB), N2, 87.3 K, data
# K. Nakai et al., DOI:10.1016/j.jcis.2011.10.061
# V(alpha-s=1) = V(P/P0=0.4) = V0.4 = 6.72 [cm3(STP)/g], V(theta=1)=4.21 [cm3(STP)/g], S(BET) = 18.9 [m2/g]
# S(alpha-s)[m2/g] = slope[cm3(STP)/g] * 18.9/6.72 = slope[cm3(STP)/g] * 2.8125
# [pyGASP] BET surface area: a = 18 m2/g, The BET constant is: C = 148, Amount for a monolayer: n = 0.00019 mol/g
#   Amount for a monolayer: n = 0.00019 / (1/1000/22.414) = 0.00019 / 4.461e-5 = 4.25913472 [cm3(STP)/g]
# n/(molecules/nm2) = 0.602 * Gamma/(micro mol/m2)
# P/P0, alpha-s, Gamma(micro mol/m2), Gamma(N2/nm2)
0.00000020, 0.00104, 0.0166, 0.0100
0.00000040, 0.00218, 0.0347, 0.0209
0.00000060, 0.00335, 0.0532, 0.0321
0.0000010, 0.00552, 0.0878, 0.0528
0.0000015, 0.00791, 0.126, 0.0758
0.0000020, 0.01000, 0.159, 0.0957
0.0000025, 0.0117, 0.186, 0.112
0.0000030, 0.0133, 0.212, 0.128
0.0000035, 0.0147, 0.234, 0.141
0.0000040, 0.0160, 0.254, 0.153
0.0000050, 0.0181, 0.289, 0.174
0.0000060, 0.0202, 0.322, 0.194
0.0000070, 0.0220, 0.350, 0.211
0.0000080, 0.0238, 0.378, 0.228
0.0000090, 0.0254, 0.405, 0.244
0.000010, 0.0269, 0.428, 0.258
0.000015, 0.0333, 0.530, 0.319
0.000020, 0.0393, 0.625, 0.376
0.000030, 0.0483, 0.769, 0.463
0.000040, 0.0562, 0.894, 0.538
0.000050, 0.0622, 0.989, 0.595
0.000060, 0.0681, 1.08, 0.652
0.000070, 0.0736, 1.17, 0.705
0.000080, 0.0788, 1.25, 0.755
0.000090, 0.0838, 1.33, 0.802
0.00010, 0.0882, 1.40, 0.844
0.00012, 0.0965, 1.54, 0.924
0.00015, 0.108, 1.72, 1.04
0.00020, 0.125, 1.99, 1.20
0.00025, 0.141, 2.24, 1.35
0.00030, 0.154, 2.45, 2.45
0.00035, 0.166, 2.64, 1.59
0.00040, 0.177, 2.81, 1.69
0.00050, 0.195, 3.10, 1.87
0.00060, 0.211, 3.36, 2.02
0.00070, 0.224, 3.57, 2.15
0.00080, 0.236, 3.76, 2.26
0.0010, 0.256, 4.07, 2.45
0.0015, 0.295, 4.69, 2.83
0.0020, 0.323, 5.13, 3.09
0.0030, 0.358, 5.70, 3.43
0.0040, 0.384, 6.10, 3.67
0.0050, 0.404, 6.43, 3.87
0.0070, 0.431, 6.86, 4.13
0.0080, 0.440, 7.00, 4.22
0.010, 0.457, 7.26, 4.37
0.015, 0.489, 7.78, 4.68
0.020, 0.509, 8.10, 4.88
0.025, 0.525, 8.34, 5.02
0.030, 0.540, 8.58, 5.17
0.040, 0.563, 8.95, 5.39
0.050, 0.581, 9.24, 5.57
0.070, 0.611, 9.72, 5.85
0.080, 0.624, 9.92, 5.97
0.10, 0.649, 10.3, 6.22
0.15, 0.707, 11.2, 6.76
0.20, 0.760, 12.1, 7.28
0.25, 0.817, 13.0, 7.82
0.30, 0.875, 13.9, 8.37
0.35, 0.936, 14.9, 8.96
0.40, 1.000, 15.9, 9.57

File: convert_PP0_to_alpha-s/carbon_additional_data/OGA_Ar_77K_reference_data.txt
# graphite (OGA), Ar, 77 K, data, t
# K. Miura et al., Adsorption (2007) 13: 139-147.: DOI 10.1007/s10450-007-9015-7
# Vm=V(theta=1) = 1.42 [cm3/g], C-value = 653, S = 5.27 [m2/g]
# V(alpha-s=1) = V(P/P0=0.4) = V0.4 = 2.761582 [cm3/g]
# S(alpha-s)[m2/g] = slope[cm3(STP)/g] * 5.27/2.761582 = slope[cm3(STP)/g] * 1.908326
# [pyGAPS] BET surface area: a = 5 m2/g, The BET constant is: C = 398, Amount for a monolayer: n = 6e-05 mol/g
#   Amount for a monolayer: n = 6e-05 / (1/1000/22.414) = 6e-05 / 4.461e-5 = 1.34498991 [cm3(STP)/g]
# relative_pressure_X, V[cm3(STP)/g], theta, alpha-s, t[nm]
1.19E-03, 0.545, 0.3838, 0.197350649, 0.1289568
4.31E-03, 1.1235, 0.7912, 0.406832026, 0.2658432
1.50E-02, 1.2831, 0.9036, 0.464624987, 0.3036096
2.92E-02, 1.3612, 0.9586, 0.492905878, 0.3220896
4.85E-02, 1.4571, 1.0261, 0.52763235, 0.3447696
7.10E-02, 1.5123, 1.065, 0.547620893, 0.35784
0.1009, 1.5752, 1.1093, 0.570397692, 0.3727248
0.1369, 1.6367, 1.1526, 0.592667536, 0.3872736
0.1766, 1.7052, 1.2008, 0.617472159, 0.4034688
0.2117, 1.7745, 1.2496, 0.642566471, 0.4198656
0.2511, 1.8685, 1.3158, 0.676604932, 0.4421088
0.3053, 2.0453, 1.4404, 0.740626206, 0.4839744
0.3489, 2.3261, 1.6381, 0.842307054, 0.5504016
0.4008, 2.7684, 1.9496, 1.002468875, 0.6550656
0.4565, 3.0248, 2.1301, 1.095314208, 0.7157136
0.5097, 3.2282, 2.2734, 1.168967642, 0.7638624
0.5627, 3.4524, 2.4313, 1.250152992, 0.8169168
0.6059, 3.7043, 2.6087, 1.341368824, 0.8765232
0.6624, 4.2089, 2.964, 1.524090177, 0.995904
0.7159, 4.6465, 3.2722, 1.682550075, 1.0994592
0.7651, 5.0907, 3.585, 1.843399906, 1.20456
0.81, 5.6189, 3.957, 2.034667086, 1.329552
0.848, 6.3881, 4.4987, 2.313203084, 1.5115632
0.8664, 7.1563, 5.0396, 2.591376972, 1.6933056
0.9163, 8.921, 6.2824, 3.230394752, 2.1108864
0.9487, 12.151, 8.557, 4.400014195, 2.875152

File: convert_PP0_to_alpha-s/carbon_additional_data/OGA_N2_77K_reference_data.txt
# graphite (OGA), N2, 77 K, data, t
# K. Miura et al., Adsorption (2007) 13: 139-147.: DOI 10.1007/s10450-007-9015-7
# Vm=V(theta=1) = 1.30 [cm3/g], C-value = 849, S = 5.66 [m2/g]
# V(alpha-s=1) = V(P/P0=0.4) = V0.4 = 2.490465 [cm3/g]
# S(alpha-s)[m2/g] = slope[cm3(STP)/g] * 5.66/2.490465 = slope[cm3(STP)/g] * 2.272668
# [pyGASP] BET surface area: a = 6 m2/g, The BET constant is: C = 51, Amount for a monolayer: n = 7e-05 mol/g
#   Amount for a monolayer: n = 7e-05 / (1/1000/22.414) = 7e-05 / 4.461e-5 = 1.5691549 [cm3(STP)/g]
# relative_pressure_X, V[cm3(STP)/g], theta, alpha-s, t[nm]
3.18E-04, 0.5751, 0.4424, 0.230920732, 0.1566096
8.44E-03, 1.1729, 0.9022, 0.470956227, 0.3193788
1.89E-02, 1.2575, 0.9673, 0.504925787, 0.3424242
3.45E-02, 1.297, 0.9977, 0.520786279, 0.3531858
4.48E-02, 1.3195, 1.015, 0.529820736, 0.35931
6.10E-02, 1.3534, 1.0411, 0.543432652, 0.3685494
7.62E-02, 1.3771, 1.0593, 0.552948947, 0.3749922
9.10E-02, 1.4089, 1.0838, 0.565717647, 0.3836652
1.15E-01, 1.4527, 1.1175, 0.583304724, 0.395595
1.40E-01, 1.5008, 1.1545, 0.602618387, 0.408693
0.1552, 1.5302, 1.1771, 0.614423411, 0.4166934
0.1703, 1.564, 1.2031, 0.627995174, 0.4258974
0.1898, 1.6327, 1.2559, 0.655580384, 0.4445886
0.2098, 1.6927, 1.3021, 0.67967227, 0.4609434
0.2296, 1.7706, 1.362, 0.710951569, 0.482148
0.2589, 1.8838, 1.4491, 0.756404928, 0.5129814
0.2887, 2.0254, 1.558, 0.81326178, 0.551532
0.3091, 2.1184, 1.6295, 0.850604204, 0.576843
0.3386, 2.2538, 1.7337, 0.904971562, 0.6137298
0.3593, 2.3391, 1.7993, 0.939222193, 0.6369522
0.3917, 2.4621, 1.8939, 0.988610561, 0.6704406
0.4123, 2.5325, 1.9481, 1.016878374, 0.6896274
0.4373, 2.6132, 2.0102, 1.049281961, 0.7116108
0.4621, 2.7014, 2.078, 1.084697034, 0.735612
0.4873, 2.7813, 2.1395, 1.116779397, 0.757383
0.5121, 2.8635, 2.2027, 1.149785281, 0.7797558
0.5415, 2.9631, 2.2793, 1.189777813, 0.8068722
0.562, 3.0482, 2.3448, 1.223948138, 0.8300592
0.5867, 3.1431, 2.4176, 1.262053472, 0.8558304
0.6115, 3.2592, 2.5071, 1.308671272, 0.8875134
0.6413, 3.4144, 2.6265, 1.370988952, 0.929781
0.6668, 3.5601, 2.7385, 1.429492083, 0.969429
0.6913, 3.7152, 2.8578, 1.491769609, 1.0116612
0.7161, 3.8901, 2.9924, 1.561997458, 1.0593096
0.7408, 4.0774, 3.1365, 1.637204297, 1.110321
0.7654, 4.2899, 3.2999, 1.722529728, 1.1681646
0.7899, 4.5215, 3.4781, 1.81552441, 1.2312474
0.8143, 4.7913, 3.6856, 1.923857593, 1.3047024
0.8423, 5.1818, 3.986, 2.080655621, 1.411044
0.8627, 5.5536, 4.272, 2.22994501, 1.512288
0.9009, 6.5602, 5.0463, 2.634126559, 1.7863902
0.9468, 9.2519, 7.1168, 3.714928738, 2.5193472
0.9537, 10.121, 7.7854, 4.063899714, 2.7560316
