Repository: by-student-2017/pyGAPS-python3.7-template

# pyGAPS-python3.7-template

## tested with Ubumtu 20.04 LTS, Ubuntu 18.04 LTS and Windows 10.

## Usage -1-
1. cd ~/pyGAPS-python3.7-template
2. python3 dft_fit_csv_des.py
3. (see plot directory)
4. (write your data on case.csv, please.)

## case.csv (input condition and data) [P/P0 vs. cm^3 (STP)]
	iso_type,Isotherme
	is_real,true
	pressure_mode,relative
	pressure_unit,None
	loading_basis,molar
	loading_unit,cm3(STP)
	adsorbent_basis,mass
	adsorbent_unit,g


Maybe, PSD-plot_pygaps_v303.py is for python 3.9.

File: convert_PP0_to_alpha-s/carbon_additional_data/OGB_Ar_77K_reference_data.txt
# graphite (OGB), Ar, 77 K, data, t
# K. Miura et al., Adsorption (2007) 13: 139-147.: DOI 10.1007/s10450-007-9015-7
# Vm=V(theta=1) = 1.06 [cm3/g], C-value = 443, S = 3.91 [m2/g]
# V(alpha-s=1) = V(P/P0=0.4) = V0.4 = 2.076642 [cm3/g]
# S(alpha-s)[m2/g] = slope[cm3(STP)/g] * 3.91/2.076642 = slope[cm3(STP)/g] * 1.882847
# [pyGASP] BET surface area: a = 4 m2/g, The BET constant is: C = 290, Amount for a monolayer: n = 5e-05 mol/g
#   Amount for a monolayer: n = 5e-05 / (1/1000/22.414) = 5e-05 / 4.461e-5 = 1.12082493 [cm3(STP)/g]
# relative_pressure_X, V[cm3(STP)/g], theta, alpha-s, t[nm]
2.07E-03, 0.6526, 0.6157, 0.314257344, 0.2068752
7.56E-03, 0.8584, 0.8098, 0.413359645, 0.2720928
1.71E-02, 0.9288, 0.8762, 0.447260529, 0.2944032
2.81E-02, 0.9708, 0.9158, 0.467485489, 0.3077088
4.70E-02, 1.0471, 0.9878, 0.504227498, 0.3319008
6.65E-02, 1.0949, 1.0329, 0.527245428, 0.3470544
8.21E-02, 1.1244, 1.0608, 0.541451054, 0.3564288
9.73E-02, 1.1532, 1.0879, 0.555319598, 0.3655344
0.1274, 1.1923, 1.1248, 0.574148072, 0.3779328
0.1522, 1.2328, 1.163, 0.593650711, 0.390768
0.1821, 1.275, 1.2028, 0.61397198, 0.4041408
0.2212, 1.3369, 1.2612, 0.643779717, 0.4237632
0.2702, 1.4319, 1.3508, 0.689526649, 0.4538688
0.301, 1.5104, 1.4249, 0.727328061, 0.4787664
0.3456, 1.7292, 1.6313, 0.832690469, 0.5481168
0.3675, 1.8922, 1.7851, 0.911182573, 0.5997936
0.4029, 2.0931, 1.9746, 1.007925295, 0.6634656
0.4495, 2.2415, 2.1146, 1.079386818, 0.7105056
0.5004, 2.3767, 2.2422, 1.144491925, 0.7533792
0.5538, 2.5404, 2.3966, 1.223321112, 0.8052576
0.599, 2.7183, 2.5644, 1.308988261, 0.8616384
0.6554, 3.0923, 2.9173, 1.489086708, 0.9802128
0.7076, 3.4078, 3.2149, 1.641014677, 1.0802064
0.7579, 3.7164, 3.506, 1.789619973, 1.178016
0.8059, 4.0776, 3.8468, 1.963554623, 1.2925248
0.8462, 4.7716, 4.5015, 2.297747999, 1.512504
0.8712, 5.3473, 5.0446, 2.574974406, 1.6949856
0.9075, 6.2346, 5.8817, 3.002250749, 1.9762512
0.9524, 9.5768, 9.0347, 4.611675965, 3.0356592

File: convert_PP0_to_alpha-s/carbon_additional_data/OGB_N2_77K_reference_data.txt
# graphite (OGB), N2, 77 K, data, t
# K. Miura et al., Adsorption (2007) 13: 139-147.: DOI 10.1007/s10450-007-9015-7
# Vm=V(theta=1) = 0.90 [cm3/g], C-value = 2242, S = 3.94 [m2/g]
# V(alpha-s=1) = V(P/P0=0.4) = V0.4 = 1.723016 [cm3/g]
# S(alpha-s)[m2/g] = slope[cm3(STP)/g] * 3.94/1.723016 = slope[cm3(STP)/g] * 2.286688
# [pyGASP] BET surface area: a = 4 m2/g, The BET constant is: C = 1664, Amount for a monolayer: n = 4e-05 mol/g
#   Amount for a monolayer: n = 4e-05 / (1/1000/22.414) = 4e-05 / 4.461e-5 = 0.896659942 [cm3(STP)/g]
# relative_pressure_X, V[cm3(STP)/g], theta, alpha-s, t[nm]
1.50E-03, 0.7262, 0.8069, 0.421470259, 0.2856426
8.09E-03, 0.8322, 0.9247, 0.482990291, 0.3273438
1.84E-02, 0.9052, 1.0058, 0.525357861, 0.3560532
3.39E-02, 0.9224, 1.0249, 0.535340357, 0.3628146
4.40E-02, 0.9326, 1.0362, 0.541260209, 0.3668148
5.97E-02, 0.9608, 1.0676, 0.557626859, 0.3779304
7.48E-02, 0.9713, 1.0792, 0.563720824, 0.3820368
8.98E-02, 0.9919, 1.1021, 0.575676604, 0.3901434
1.12E-01, 1.0187, 1.1319, 0.591230726, 0.4006926
1.37E-01, 1.0426, 1.1584, 0.605101752, 0.4100736
0.1525, 1.0658, 1.1842, 0.618566514, 0.4192068
0.1674, 1.0824, 1.2027, 0.628200783, 0.4257558
0.1873, 1.1253, 1.2503, 0.653098985, 0.4426062
0.2072, 1.1702, 1.3002, 0.679157942, 0.4602708
0.2273, 1.2207, 1.3563, 0.708467014, 0.4801302
0.2569, 1.303, 1.4478, 0.756232095, 0.5125212
0.2867, 1.3975, 1.5528, 0.811077785, 0.5496912
0.307, 1.4626, 1.6251, 0.84886037, 0.5752854
0.3368, 1.5556, 1.7284, 0.902835493, 0.6118536
0.3574, 1.6165, 1.7961, 0.938180493, 0.6358194
0.3882, 1.693, 1.8811, 0.982579384, 0.6659094
0.4088, 1.7454, 1.9393, 1.012991174, 0.6865122
0.4337, 1.799, 1.9989, 1.044099416, 0.7076106
0.4589, 1.8548, 2.0609, 1.07648449, 0.7295586
0.4838, 1.8964, 2.1071, 1.100628201, 0.7459134
0.5087, 1.9584, 2.176, 1.136611616, 0.770304
0.5384, 2.0249, 2.2499, 1.175206731, 0.7964646
0.5588, 2.0812, 2.3124, 1.207881993, 0.8185896
0.5836, 2.1404, 2.3782, 1.242240351, 0.8418828
0.6089, 2.2179, 2.4643, 1.28721962, 0.8723622
0.6432, 2.3344, 2.5938, 1.354833617, 0.9182052
0.6688, 2.4559, 2.7288, 1.425349503, 0.9659952
0.6943, 2.5676, 2.8529, 1.490177688, 1.0099266
0.7188, 2.685, 2.9833, 1.558314026, 1.0560882
0.7435, 2.814, 3.1267, 1.633182745, 1.1068518
0.7688, 2.9692, 3.2991, 1.723257358, 1.1678814
0.7935, 3.1435, 3.4928, 1.824417185, 1.2364512
0.8177, 3.3297, 3.6997, 1.932483506, 1.3096938
0.8478, 3.618, 4.02, 2.099806386, 1.42308
0.8666, 3.8753, 4.3059, 2.249137559, 1.5242886
0.9099, 4.7647, 5.2941, 2.765325453, 1.8741114
0.9592, 7.6331, 8.4812, 4.430080742, 3.0023448

File: convert_PP0_to_alpha-s/carbon_additional_data/memo.txt

CB = Carbon Black (NGCB = Non-Graphitized Carbon Black)
GCB = Graphitized Carbon Black

Q. How to convert from P/P0 to alpha-s plot ?
A. Linear approximation is performed between two points (convert_data.txt) near the actual P/P0.

Q. How to calculate "slope" in alpha-s plot ?
A. The "slope" in the alpha-s plot is obtained by connecting the origin and the valley between the two "swings" with a straight line. As an aside, in a carbon (slit) system using N2 gas, alpha-s = 0.5 corresponds to single-layer adsorption.
Q. What does the straight line connecting the origin and the value at alpha-s = 0.5 mean ? 
A. This straight line removes the adsorption promoting effect caused by the pores and represents the contribution of the adsorption process similar to that of a flat surface. 

Q. Should I use CB (NGCB) or GCB ? 
A. Local crystallinity in the pores may be improved in samples treated with activated carbon at a high temperature of 1000 degrees or higher, so it is necessary to consider using GCB instead of CB. 

Q. What are the characteristics of "Black Pearl (BP) 280" ? 
A. see https://www.fetc.com.tw/upload/files/BP_280.pdf
  other ref.: Datasheet-BLACK-PEARLS-280pdf.pdf
  ----------------------------------------------------
  PROPERTY: TYPICAL VALUES; TEST METHOD
  Iodine number (mg/g): 43 ;ASTM D-1510
  OAN (cc/100g): 121 ;ASTM D-2414
  Tint (%): 60 ;ASTM D-3265
  325 Mesh residue (PPM): <200 ;ASTM D-1514
  Moisture as packed (%); <1.0 ;ASTM D-1509
  Density (kg/m3): 365 ;ASTM D-1513
  The data in the table above are typical test values intended as guidance only; they are not product specifications. Product specifications are available upon request from your Cabot  representative.
  ----------------------------------------------------

Q. What are the characteristics of "Carbopack F" ? 
A. see http://carbon.org.ua/sorbent-selection-guide
  HydrophobU: GCB-A
  https://gcms.cz/labrulez-bucket-strapi-h3hsga3/application::paper.paper/t406044.pdf
  Relative Analyte Size: >C20
  Analyte size relative to n-Alkanes. Consider all atoms, not just Carbon. For example, even  though 1,2-Dichloroethane is a C2, the two Chlorine atoms give it a relative size between  C4 and C5.
  related ref.: https://www.jstage.jst.go.jp/article/jec1991/15/2/15_2_247/_pdf 
  https://www2.st.tokushima-u.ac.jp/News/st_Innovators-Tomorrow/Introd_J/CHEM/dataJ/horikawa_j.pdf
  
more info.
[1] http://adsorption.org/awm/ads/alfa-s.htm
[2] https://osf.io/zjg8a/
