Repository: by-student-2017/pyGAPS-python3.7-template

# pyGAPS-python3.7-template

## tested with Ubumtu 20.04 LTS, Ubuntu 18.04 LTS and Windows 10.

## Usage -1-
1. cd ~/pyGAPS-python3.7-template
2. python3 dft_fit_csv_des.py
3. (see plot directory)
4. (write your data on case.csv, please.)

## Usage -2-
1. cd ~/pyGAPS-python3.7-template
2. ./run.sh | tee ./plot/info.txt
3. (see plot directory)
4. (write your data on case.csv, please.)

## Usage -3-
1. cd ~/pyGAPS-python3.7-template
2. ./run_sequential.sh
3. (see plot directory)
4. (write your data on case.csv in sequential_data, please.)

## Ubuntu 20.04 LTS (WSL version case)
1. sudo apt install x11-apps
2. echo 'export DISPLAY=localhost:0.0' >> ~/.bashrc
3. source ~/.bashrc
4. sudo apt -y install python3-tk
5. (plase install XLaunch)

## case.csv (input condition and data) [P/P0 vs. cm^3 (STP)]
	iso_type,Isotherme
	is_real,true
	pressure_mode,relative
	pressure_unit,None
	loading_basis,molar
	loading_unit,cm3(STP)
	adsorbent_basis,mass
	adsorbent_unit,g


Maybe, PSD-plot_pygaps_v303.py is for python 3.9.

File: convert_PP0_to_alpha-s/carbon_additional_data/Carbopack_F_Ar_77K_convert_data.txt
# Carbopack F Graphitized Carbon Black, Ar, 77 K, data
# L. Gardner et al., J. Phys. Chem. B 105 (2001).
# V(alpha-s=1) = V(P/P0=0.4) = V0.4 = 3.173 [cm3(STP)/g], S(BET) = 5.88 [m2/g]
# S(alpha-s)[m2/g] = slope[cm3(STP)/g] * 5.88/3.173 = slope[cm3(STP)/g] * 1.853136
# [pyGAPS] BET surface area: a = 6 m2/g, The BET constant is: C = 796, Amount for a monolayer: n = 8e-05 mol/g
#   Amount for a monolayer: n = 8e-05 / (1/1000/22.414) = 8e-05 / 4.461e-5 = 1.79332 [cm3(STP)/g]
# graphitized carbon black (Carbopack F) 
# P/P0, alpha-s, V[cm3(STP)/g], t[nm]
0.0000585, 0.00608, 0.01929184, 0.003614557
0.000116, 0.0122, 0.0387106, 0.007252895
0.00017, 0.0184, 0.0583832, 0.010938792
0.000219, 0.0245, 0.0777385, 0.01456524
0.000263, 0.0307, 0.0974111, 0.018251137
0.000304, 0.0368, 0.1167664, 0.021877585
0.000341, 0.043, 0.136439, 0.025563482
0.000375, 0.0492, 0.1561116, 0.02924938
0.000423, 0.059, 0.187207, 0.035075476
0.000466, 0.0688, 0.2183024, 0.040901572
0.000504, 0.0787, 0.2497151, 0.046787118
0.000539, 0.0885, 0.2808105, 0.052613213
0.00057, 0.0984, 0.3122232, 0.058498759
0.000598, 0.108, 0.342684, 0.064205955
0.00063, 0.118, 0.374414, 0.070150951
0.000654, 0.128, 0.406144, 0.076095947
0.000677, 0.138, 0.437874, 0.082040943
0.000698, 0.148, 0.469604, 0.087985939
0.000719, 0.158, 0.501334, 0.093930935
0.000739, 0.168, 0.533064, 0.099875931
0.000758, 0.177, 0.561621, 0.105226427
0.000777, 0.187, 0.593351, 0.111171423
0.000796, 0.197, 0.625081, 0.117116419
0.000814, 0.207, 0.656811, 0.123061415
0.000833, 0.217, 0.688541, 0.12900641
0.000852, 0.227, 0.720271, 0.134951406
0.000872, 0.237, 0.752001, 0.140896402
0.000892, 0.247, 0.783731, 0.146841398
0.000912, 0.257, 0.815461, 0.152786394
0.000934, 0.267, 0.847191, 0.15873139
0.000956, 0.276, 0.875748, 0.164081886
0.000981, 0.286, 0.907478, 0.170026882
0.00101, 0.296, 0.939208, 0.175971878
0.00104, 0.306, 0.970938, 0.181916874
0.00107, 0.316, 1.002668, 0.18786187
0.0011, 0.326, 1.034398, 0.193806865
0.00114, 0.336, 1.066128, 0.199751861
0.00118, 0.345, 1.094685, 0.205102358
0.00123, 0.355, 1.126415, 0.211047354
0.00129, 0.365, 1.158145, 0.216992349
0.00135, 0.375, 1.189875, 0.222937345
0.00142, 0.384, 1.218432, 0.228287842
0.00151, 0.394, 1.250162, 0.234232837
0.00162, 0.404, 1.281892, 0.240177833
0.00175, 0.413, 1.310449, 0.24552833
0.00191, 0.423, 1.342179, 0.251473325
0.00211, 0.432, 1.370736, 0.256823822
0.00237, 0.441, 1.399293, 0.262174318
0.00269, 0.45, 1.42785, 0.267524814
0.00311, 0.459, 1.456407, 0.272875311
0.00365, 0.467, 1.481791, 0.277631307
0.00432, 0.475, 1.507175, 0.282387304
0.00516, 0.482, 1.529386, 0.286548801
0.00619, 0.489, 1.551597, 0.290710298
0.00757, 0.496, 1.573808, 0.294871795
0.00922, 0.503, 1.596019, 0.299033292
0.0111, 0.508, 1.611884, 0.30200579
0.0123, 0.511, 1.621403, 0.303789289
0.0126, 0.512, 1.624576, 0.304383789
0.0151, 0.517, 1.640441, 0.307356287
0.0178, 0.522, 1.656306, 0.310328785
0.0202, 0.526, 1.668998, 0.312706783
0.0215, 0.528, 1.675344, 0.313895782
0.0228, 0.53, 1.68169, 0.315084781
0.0241, 0.532, 1.688036, 0.31627378
0.0247, 0.533, 1.691209, 0.31686828
0.0254, 0.534, 1.694382, 0.31746278
0.0259, 0.535, 1.697555, 0.318057279
0.0276, 0.537, 1.703901, 0.319246278
0.0283, 0.538, 1.707074, 0.319840778
0.0301, 0.541, 1.716593, 0.321624277
0.0309, 0.542, 1.719766, 0.322218776
0.0328, 0.546, 1.732458, 0.324596775
0.0336, 0.547, 1.735631, 0.325191274
0.0354, 0.55, 1.74515, 0.326974773
0.0361, 0.551, 1.748323, 0.327569273
0.0377, 0.554, 1.757842, 0.329352771
0.0384, 0.556, 1.764188, 0.330541771
0.0403, 0.559, 1.773707, 0.332325269
0.0428, 0.563, 1.786399, 0.334703268
0.0454, 0.567, 1.799091, 0.337081266
0.0503, 0.572, 1.814956, 0.340053764
0.0601, 0.579, 1.837167, 0.344215261
0.0708, 0.585, 1.856205, 0.347782259
0.0809, 0.589, 1.868897, 0.350160257
0.091, 0.594, 1.884762, 0.353132755
0.101, 0.598, 1.897454, 0.355510753
0.111, 0.602, 1.910146, 0.357888752
0.121, 0.605, 1.919665, 0.35967225
0.131, 0.609, 1.932357, 0.362050249
0.141, 0.613, 1.945049, 0.364428247
0.151, 0.617, 1.957741, 0.366806245
0.161, 0.621, 1.970433, 0.369184244
0.171, 0.625, 1.983125, 0.371562242
0.181, 0.629, 1.995817, 0.37394024
0.191, 0.634, 2.011682, 0.376912738
0.201, 0.639, 2.027547, 0.379885236
0.211, 0.644, 2.043412, 0.382857734
0.221, 0.649, 2.059277, 0.385830232
0.231, 0.655, 2.078315, 0.38939723
0.241, 0.661, 2.097353, 0.392964227
0.251, 0.667, 2.116391, 0.396531225
0.26, 0.674, 2.138602, 0.400692722
0.27, 0.682, 2.163986, 0.405448719
0.28, 0.69, 2.18937, 0.410204715
0.289, 0.7, 2.2211, 0.416149711
0.299, 0.711, 2.256003, 0.422689207
0.308, 0.724, 2.297252, 0.430417701
0.318, 0.738, 2.341674, 0.438740695
0.327, 0.755, 2.395615, 0.448847188
0.336, 0.776, 2.462248, 0.46133168
0.349, 0.812, 2.576476, 0.482733665
0.36, 0.852, 2.703396, 0.506513648
0.371, 0.895, 2.839835, 0.532077131
0.381, 0.936, 2.969928, 0.556451614
0.39, 0.97, 3.07781, 0.5766646
0.4, 1, 3.173, 0.594499587
0.41, 1.03, 3.26819, 0.612334575
0.42, 1.05, 3.33165, 0.624224567
0.43, 1.07, 3.39511, 0.636114558
0.44, 1.09, 3.45857, 0.64800455
0.45, 1.1, 3.4903, 0.653949546
0.46, 1.12, 3.55376, 0.665839538
0.47, 1.13, 3.58549, 0.671784534
0.48, 1.14, 3.61722, 0.67772953
0.49, 1.15, 3.64895, 0.683674525
0.5, 1.17, 3.71241, 0.695564517
0.51, 1.18, 3.74414, 0.701509513
0.52, 1.19, 3.77587, 0.707454509
0.53, 1.2, 3.8076, 0.713399505
0.54, 1.21, 3.83933, 0.719344501
0.55, 1.22, 3.87106, 0.725289497
0.56, 1.24, 3.93452, 0.737179488
0.57, 1.25, 3.96625, 0.743124484
0.579, 1.26, 3.99798, 0.74906948
0.59, 1.28, 4.06144, 0.760959472
0.599, 1.3, 4.1249, 0.772849464
0.61, 1.32, 4.18836, 0.784739455
0.62, 1.34, 4.25182, 0.796629447
0.63, 1.36, 4.31528, 0.808519439
0.64, 1.39, 4.41047, 0.826354426
0.65, 1.42, 4.50566, 0.844189414
0.66, 1.44, 4.56912, 0.856079406
0.67, 1.47, 4.66431, 0.873914393
0.68, 1.5, 4.7595, 0.891749381
0.69, 1.53, 4.85469, 0.909584369
0.7, 1.55, 4.91815, 0.92147436
0.71, 1.58, 5.01334, 0.939309348
0.72, 1.6, 5.0768, 0.95119934
0.728, 1.62, 5.14026, 0.963089332
0.741, 1.64, 5.20372, 0.974979323
0.75, 1.67, 5.29891, 0.992814311
0.76, 1.69, 5.36237, 1.004704303
0.77, 1.71, 5.42583, 1.016594294
0.78, 1.73, 5.48929, 1.028484286
0.79, 1.75, 5.55275, 1.040374278
0.8, 1.77, 5.61621, 1.05226427
0.81, 1.79, 5.67967, 1.064154261
0.819, 1.82, 5.77486, 1.081989249
0.829, 1.85, 5.87005, 1.099824237
0.839, 1.88, 5.96524, 1.117659224
0.848, 1.92, 6.09216, 1.141439208
0.854, 1.96, 6.21908, 1.165219191
0.859, 2.02, 6.40946, 1.200889166
0.865, 2.11, 6.69503, 1.254394129
0.872, 2.18, 6.91714, 1.2960091
0.9, 2.34, 7.42482, 1.391129034
0.93, 2.52, 7.99596, 1.49813896
0.937, 2.59, 8.21807, 1.539753931
0.947, 2.72, 8.63056, 1.617038878
0.956, 2.93, 9.29689, 1.741883791
0.97, 3.21, 10.18533, 1.908343675
0.978, 3.39, 10.75647, 2.015353601
0.985, 3.67, 11.64491, 2.181813486
0.991, 3.94, 12.50162, 2.342328374

File: convert_PP0_to_alpha-s/carbon_additional_data/Carbopack_F_Ar_87K_convert_data.txt
# Carbopack F Graphitized Carbon Black, Ar, 87 K, data
# L. Gardner et al., J. Phys. Chem. B 105 (2001).
# V(alpha-s=1) = V(P/P0=0.4) = V0.4 = 3.108 [cm3(STP)/g], S(BET) = 6.01 [m2/g]
# S(alpha-s)[m2/g] = slope[cm3(STP)/g] * 6.01/3.108 = slope[cm3(STP)/g] * 1.933719
# [pyGAPS] BET surface area: a = 6 m2/g, The BET constant is: C = 859, Amount for a monolayer: n = 7e-05 mol/g
#   Amount for a monolayer: n = 7e-05 / (1/1000/22.414) = 7e-05 / 4.461e-5 = 1.569155 [cm3(STP)/g]
# graphitized carbon black (Carbopack F) 
# P/P0, alpha-s, V[cm3(STP)/g], t[nm]
0.000128, 0.00917, 0.02850036, 0.006102725
0.000249, 0.0184, 0.0571872, 0.01224538
0.000354, 0.0274, 0.0851592, 0.018234968
0.00045, 0.0364, 0.1131312, 0.024224556
0.000538, 0.0456, 0.1417248, 0.030347246
0.00062, 0.0548, 0.1703184, 0.036469936
0.000695, 0.0641, 0.1992228, 0.042659177
0.000765, 0.0735, 0.228438, 0.048914969
0.00083, 0.0829, 0.2576532, 0.055170761
0.000891, 0.0924, 0.2871792, 0.061493104
0.000949, 0.102, 0.317016, 0.067881998
0.001, 0.111, 0.344988, 0.073871586
0.00106, 0.121, 0.376068, 0.080526683
0.00111, 0.131, 0.407148, 0.087181781
0.00116, 0.14, 0.43512, 0.093171369
0.0012, 0.15, 0.4662, 0.099826467
0.00125, 0.16, 0.49728, 0.106481565
0.0013, 0.169, 0.525252, 0.112471153
0.00134, 0.179, 0.556332, 0.119126251
0.00139, 0.188, 0.584304, 0.125115839
0.00143, 0.198, 0.615384, 0.131770937
0.00148, 0.208, 0.646464, 0.138426034
0.00152, 0.217, 0.674436, 0.144415622
0.00157, 0.227, 0.705516, 0.15107072
0.00162, 0.237, 0.736596, 0.157725818
0.00167, 0.246, 0.764568, 0.163715406
0.00172, 0.256, 0.795648, 0.170370504
0.00177, 0.265, 0.82362, 0.176360092
0.00183, 0.275, 0.8547, 0.18301519
0.00189, 0.284, 0.882672, 0.189004778
0.00196, 0.294, 0.913752, 0.195659876
0.00203, 0.303, 0.941724, 0.201649464
0.0021, 0.312, 0.969696, 0.207639052
0.00218, 0.322, 1.000776, 0.214294149
0.00227, 0.331, 1.028748, 0.220283737
0.00236, 0.34, 1.05672, 0.226273325
0.00247, 0.349, 1.084692, 0.232262913
0.00258, 0.358, 1.112664, 0.238252502
0.00271, 0.366, 1.137528, 0.24357658
0.00286, 0.375, 1.1655, 0.249566168
0.00302, 0.383, 1.190364, 0.254890246
0.00319, 0.391, 1.215228, 0.260214324
0.00339, 0.399, 1.240092, 0.265538403
0.00362, 0.406, 1.261848, 0.270196971
0.00386, 0.414, 1.286712, 0.275521049
0.00413, 0.42, 1.30536, 0.279514108
0.00444, 0.427, 1.327116, 0.284172676
0.00481, 0.434, 1.348872, 0.288831245
0.00523, 0.441, 1.370628, 0.293489813
0.00569, 0.447, 1.389276, 0.297482872
0.0062, 0.452, 1.404816, 0.300810421
0.00675, 0.458, 1.423464, 0.30480348
0.00755, 0.465, 1.44522, 0.309462048
0.00813, 0.469, 1.457652, 0.312124087
0.00875, 0.473, 1.470084, 0.314786126
0.0094, 0.477, 1.482516, 0.317448165
0.01, 0.48, 1.49184, 0.319444695
0.0113, 0.486, 1.510488, 0.323437753
0.0125, 0.491, 1.526028, 0.326765302
0.015, 0.498, 1.547784, 0.331423871
0.0175, 0.505, 1.56954, 0.336082439
0.0202, 0.511, 1.588188, 0.340075498
0.025, 0.518, 1.609944, 0.344734066
0.0301, 0.525, 1.6317, 0.349392635
0.0351, 0.531, 1.650348, 0.353385694
0.0401, 0.536, 1.665888, 0.356713242
0.0452, 0.541, 1.681428, 0.360040791
0.0501, 0.545, 1.69386, 0.362702831
0.0573, 0.551, 1.712508, 0.366695889
0.0695, 0.56, 1.74048, 0.372685477
0.0793, 0.567, 1.762236, 0.377344046
0.089, 0.573, 1.780884, 0.381337104
0.0987, 0.58, 1.80264, 0.385995673
0.117, 0.591, 1.836828, 0.39331628
0.137, 0.602, 1.871016, 0.400636888
0.156, 0.616, 1.914528, 0.409954025
0.176, 0.633, 1.967364, 0.421267691
0.195, 0.649, 2.017092, 0.431915848
0.215, 0.671, 2.085468, 0.446557063
0.235, 0.694, 2.156952, 0.461863788
0.256, 0.719, 2.234652, 0.478501532
0.276, 0.746, 2.318568, 0.496470296
0.297, 0.778, 2.418024, 0.517766609
0.317, 0.817, 2.539236, 0.543721491
0.337, 0.861, 2.675988, 0.573003921
0.36, 0.914, 2.840712, 0.60827594
0.381, 0.959, 2.980572, 0.63822388
0.4, 1, 3.108, 0.665509781
0.42, 1.04, 3.23232, 0.692130172
0.44, 1.07, 3.32556, 0.712095465
0.46, 1.1, 3.4188, 0.732060759
0.48, 1.13, 3.51204, 0.752026052
0.5, 1.15, 3.5742, 0.765336248
0.52, 1.18, 3.66744, 0.785301541
0.54, 1.21, 3.76068, 0.805266835
0.56, 1.23, 3.82284, 0.81857703
0.58, 1.26, 3.91608, 0.838542324
0.6, 1.3, 4.0404, 0.865162715
0.62, 1.34, 4.16472, 0.891783106
0.64, 1.38, 4.28904, 0.918403497
0.66, 1.44, 4.47552, 0.958334084
0.68, 1.5, 4.662, 0.998264671
0.7, 1.57, 4.87956, 1.044850356
0.72, 1.65, 5.1282, 1.098091138
0.74, 1.72, 5.34576, 1.144676823
0.76, 1.78, 5.53224, 1.18460741
0.78, 1.84, 5.71872, 1.224537997
0.8, 1.91, 5.93628, 1.271123681
0.819, 1.98, 6.15384, 1.317709366
0.84, 2.07, 6.43356, 1.377605246
0.86, 2.17, 6.74436, 1.444156224
0.879, 2.3, 7.1484, 1.530672496
0.899, 2.45, 7.6146, 1.630498963
0.919, 2.63, 8.17404, 1.750290723
0.94, 2.9, 9.0132, 1.929978364
0.954, 3.27, 10.16316, 2.176216983
0.964, 3.63, 11.28204, 2.415800504
0.975, 4.22, 13.11576, 2.808451275
0.984, 5.09, 15.81972, 3.387444784
0.988, 5.9, 18.3372, 3.926507706

File: convert_PP0_to_alpha-s/carbon_additional_data/Non-Graphitized_carbon_black_sample_NGCB_N2_77K_convert_data.txt
# Non-Graphitized carbon black (NGCB), N2, 77.4 K
# K. Nakai et al., DOI:10.1016/j.jcis.2010.08.005
# V(alpha-s=1) = V(P/P0=0.4) = V0.4 = 6.96 [cm3(STP)/g], V(theta=1)=4.34 [cm3(STP)/g], S(BET) = 18.9 [m2/g]
# S(alpha-s)[m2/g] = slope[cm3(STP)/g] * 18.9/6.96 = slope[cm3(STP)/g] * 2.715517
# [pyGASP] BET surface area: a = 19 m2/g, The BET constant is: C = 138, Amount for a monolayer: n = 0.00019 mol/g
#   Amount for a monolayer: n = 0.00019 / (1/1000/22.414) = 0.00019 / 4.461e-5 = 4.25913472 [cm3(STP)/g]
# n/(molecules/nm2) = 0.602 * Gamma/(micro mol/m2)
# P/P0, alpha-s, Gamma(micro mol/m2), V[cm3(STP)/g], t[nm]
0.00000005, 0.0022, 0.035, 0.015312, 1.272664134
0.00000007, 0.0034, 0.057, 0.023664, 1.966844571
0.0000001, 0.005, 0.083, 0.0348, 2.892418486
0.00000015, 0.0066, 0.109, 0.045936, 3.817992402
0.0000002, 0.0076, 0.125, 0.052896, 4.396476099
0.00000025, 0.0085, 0.14, 0.05916, 4.917111427
0.0000003, 0.0093, 0.154, 0.064728, 5.379898385
0.0000004, 0.0111, 0.182, 0.077256, 6.42116904
0.0000005, 0.0126, 0.208, 0.087696, 7.288894586
0.000001, 0.0184, 0.303, 0.128064, 10.64410003
0.0000013, 0.021, 0.345, 0.14616, 12.14815764
0.000002, 0.0256, 0.421, 0.178176, 14.80918265
0.000003, 0.0309, 0.508, 0.215064, 17.87514625
0.000004, 0.0359, 0.591, 0.249864, 20.76756473
0.000005, 0.0402, 0.662, 0.279792, 23.25504463
0.000006, 0.0445, 0.733, 0.30972, 25.74252453
0.000008, 0.0503, 0.828, 0.350088, 29.09772997
0.00001, 0.056, 0.922, 0.38976, 32.39508705
0.000013, 0.0618, 1.017, 0.430128, 35.75029249
0.00002, 0.0733, 1.206, 0.510168, 42.40285501
0.00003, 0.0862, 1.419, 0.599952, 49.8652947
0.00004, 0.0977, 1.608, 0.679992, 56.51785722
0.00006, 0.115, 1.89, 0.8004, 66.52562519
0.00008, 0.129, 2.13, 0.89784, 74.62439695
0.0001, 0.144, 2.36, 1.00224, 83.30165241
0.00013, 0.161, 2.65, 1.12056, 93.13587526
0.0002, 0.19, 3.12, 1.3224, 109.9119025
0.0003, 0.223, 3.66, 1.55208, 129.0018645
0.0004, 0.25, 4.11, 1.74, 144.6209243
0.0005, 0.27, 4.45, 1.8792, 156.1905983
0.0006, 0.283, 4.66, 1.96968, 163.7108863
0.0008, 0.309, 5.08, 2.15064, 178.7514625
0.001, 0.33, 5.44, 2.2968, 190.8996201
0.0013, 0.352, 5.79, 2.44992, 203.6262614
0.002, 0.382, 6.29, 2.65872, 220.9807724
0.003, 0.409, 6.74, 2.84664, 236.5998322
0.005, 0.441, 7.26, 3.06936, 255.1113105
0.006, 0.453, 7.45, 3.15288, 262.0531149
0.008, 0.471, 7.76, 3.27816, 272.4658214
0.01, 0.484, 7.97, 3.36864, 279.9861095
0.013, 0.499, 8.2, 3.47304, 288.6633649
0.02, 0.522, 8.58, 3.63312, 301.96849
0.03, 0.546, 8.99, 3.80016, 315.8520987
0.04, 0.568, 9.34, 3.95328, 328.57874
0.05, 0.582, 9.58, 4.05072, 336.6775118
0.06, 0.596, 9.81, 4.14816, 344.7762836
0.08, 0.621, 10.21, 4.32216, 359.238376
0.1, 0.644, 10.59, 4.48224, 372.543501
0.12, 0.668, 10.99, 4.64928, 386.4271098
0.14, 0.687, 11.3, 4.78152, 397.4183
0.16, 0.711, 11.7, 4.94856, 411.3019088
0.18, 0.733, 12.06, 5.10168, 424.0285501
0.2, 0.754, 12.41, 5.24784, 436.1767077
0.22, 0.78, 12.84, 5.4288, 451.2172839
0.24, 0.802, 13.19, 5.58192, 463.9439252
0.26, 0.825, 13.57, 5.742, 477.2490502
0.28, 0.848, 13.95, 5.90208, 490.5541753
0.3, 0.874, 14.38, 6.08304, 505.5947514
0.32, 0.899, 14.8, 6.25704, 520.0568438
0.34, 0.922, 15.18, 6.41712, 533.3619689
0.36, 0.948, 15.61, 6.59808, 548.402545
0.38, 0.974, 16.03, 6.77904, 563.4431211
0.4, 1, 16.46, 6.96, 578.4836973
0.42, 1.02, 16.8, 7.0992, 590.0533712
0.44, 1.05, 17.3, 7.308, 607.4078821
0.46, 1.07, 17.7, 7.4472, 618.9775561
0.48, 1.1, 18.1, 7.656, 636.332067
0.5, 1.12, 18.5, 7.7952, 647.9017409
0.52, 1.15, 18.9, 8.004, 665.2562519
0.54, 1.18, 19.4, 8.2128, 682.6107628
0.56, 1.21, 19.9, 8.4216, 699.9652737
0.58, 1.24, 20.4, 8.6304, 717.3197846
0.6, 1.27, 20.9, 8.8392, 734.6742955
0.62, 1.3, 21.4, 9.048, 752.0288065
0.64, 1.34, 22, 9.3264, 775.1681543
0.66, 1.36, 22.5, 9.4656, 786.7378283
0.68, 1.4, 23.1, 9.744, 809.8771762
0.7, 1.45, 23.9, 10.092, 838.801361
0.72, 1.49, 24.6, 10.3704, 861.9407089
0.74, 1.54, 25.3, 10.7184, 890.8648938
0.76, 1.59, 26.2, 11.0664, 919.7890787
0.78, 1.65, 27.2, 11.484, 954.4981005
0.8, 1.71, 28.1, 11.9016, 989.2071223
0.82, 1.78, 29.3, 12.3888, 1029.700981
0.84, 1.87, 30.7, 13.0152, 1081.764514
0.85, 1.91, 31.4, 13.2936, 1104.903862
0.86, 1.97, 32.4, 13.7112, 1139.612884
0.87, 2.04, 33.6, 14.1984, 1180.106742
0.88, 2.11, 34.8, 14.6856, 1220.600601
0.9, 2.27, 37.4, 15.7992, 1313.157993
