Repository: by-student-2017/pyGAPS-python3.7-template

# pyGAPS-python3.7-template

## tested with Ubumtu 20.04 LTS, Ubuntu 18.04 LTS and Windows 10.

## Usage -1-
1. cd ~/pyGAPS-python3.7-template
2. python3 dft_fit_csv_des.py
3. (see plot directory)
4. (write your data on case.csv, please.)

## Usage -2-
1. cd ~/pyGAPS-python3.7-template
2. ./run.sh | tee ./plot/info.txt
3. (see plot directory)
4. (write your data on case.csv, please.)

## Usage -3-
1. cd ~/pyGAPS-python3.7-template
2. ./run_sequential.sh
3. (see plot directory)
4. (write your data on case.csv in sequential_data, please.)

## Ubuntu 20.04 LTS (WSL version case)
1. sudo apt install x11-apps
2. echo 'export DISPLAY=localhost:0.0' >> ~/.bashrc
3. source ~/.bashrc
4. sudo apt -y install python3-tk
5. (plase install XLaunch)

## case.csv (input condition and data) [P/P0 vs. cm^3 (STP)]
	iso_type,Isotherme
	is_real,true
	pressure_mode,relative
	pressure_unit,None
	loading_basis,molar
	loading_unit,cm3(STP)
	adsorbent_basis,mass
	adsorbent_unit,g


Maybe, PSD-plot_pygaps_v303.py is for python 3.9.

File: convert_PP0_to_alpha-s/carbon/Al-_Si-_Zr-_and_Fe-PILC1273K_N2_77K_convert_data.txt
# Standard Isotherm Data for Nitrogen Adsorption at 77 K on Al-, Si-, Zr- and Fe-PILC1273K Materials
# Jhonny Villarroel-Rocha et al./Adsorption Science & Technology Vol. 31 No. 2/3 2013
# Al-PILC1273K: SBET = 2.42 [m2/g], V(alpha-s=1) = V(P/P0=0.4) = V0.4 = 0.72 [cm3(STP)/g]
#   S(alpha-s)[m2/g] = slope[cm3(STP)/g] * 2.42/0.72 = slope[cm3(STP)/g] * 3.361111
# Si-PILC1273K: SBET = 2.19 [m2/g], V(alpha-s=1) = V(P/P0=0.4) = V0.4 = 0.65 [cm3(STP)/g]
#   S(alpha-s)[m2/g] = slope[cm3(STP)/g] * 2.19/0.65 = slope[cm3(STP)/g] * 3.369231
# Zr-PILC1273K: SBET = 4.29 [m2/g], V(alpha-s=1) = V(P/P0=0.4) = V0.4 = 1.48 [cm3(STP)/g]
#   S(alpha-s)[m2/g] = slope[cm3(STP)/g] * 4.29/1.48 = slope[cm3(STP)/g] * 2.898649
# Fe-PILC1273K: SBET = 5.69 [m2/g], V(alpha-s=1) = V(P/P0=0.4) = V0.4 = 2.04 [cm3(STP)/g]
#   S(alpha-s)[m2/g] = slope[cm3(STP)/g] * 5.69/2.04 = slope[cm3(STP)/g] * 2.789216
# pillared clays (PILCs)
# The reference materials were labelled according to their corresponding oligocation as Si-PILC1273K, Al-PILC1273K,Fe-PILC1273K and Zr-PILC1273K.
# P/P0, alpha-s(Al-PILC1273K), alpha-s(Si-PILC1273K), alpha-s(Zr-PILC1273K), alpha-s(Fe-PILC1273K)
0.0001, 0.019, 0.008, 0.062, 0.075
0.0002, 0.026, 0.014, 0.083, 0.099
0.0003, 0.031, 0.016, 0.096, 0.114
0.0004, 0.035, 0.018, 0.106, 0.126
0.0005, 0.038, 0.02, 0.115, 0.136
0.0006, 0.04, 0.022, 0.122, 0.144
0.0007, 0.043, 0.023, 0.128, 0.152
0.0008, 0.045, 0.024, 0.134, 0.158
0.0009, 0.047, 0.026, 0.139, 0.164
0.001, 0.049, 0.027, 0.144, 0.17
0.0012, 0.052, 0.029, 0.152, 0.179
0.0014, 0.055, 0.031, 0.16, 0.188
0.0016, 0.058, 0.032, 0.167, 0.196
0.0018, 0.06, 0.033, 0.173, 0.203
0.0021, 0.064, 0.035, 0.181, 0.212
0.0024, 0.067, 0.037, 0.188, 0.22
0.0027, 0.069, 0.039, 0.195, 0.228
0.003, 0.072, 0.04, 0.201, 0.235
0.0034, 0.075, 0.043, 0.208, 0.244
0.0038, 0.079, 0.045, 0.215, 0.252
0.0043, 0.083, 0.047, 0.223, 0.261
0.0048, 0.086, 0.05, 0.231, 0.269
0.0053, 0.09, 0.052, 0.237, 0.277
0.0058, 0.093, 0.054, 0.243, 0.284
0.0063, 0.096, 0.057, 0.249, 0.29
0.0071, 0.101, 0.06, 0.257, 0.3
0.0076, 0.103, 0.062, 0.262, 0.305
0.0084, 0.108, 0.066, 0.269, 0.313
0.0092, 0.112, 0.069, 0.276, 0.321
0.01, 0.116, 0.072, 0.282, 0.327
0.0125, 0.127, 0.081, 0.299, 0.345
0.015, 0.136, 0.089, 0.315, 0.359
0.0175, 0.144, 0.096, 0.327, 0.372
0.02, 0.151, 0.104, 0.338, 0.383
0.025, 0.165, 0.118, 0.356, 0.401
0.03, 0.179, 0.133, 0.373, 0.417
0.035, 0.192, 0.147, 0.387, 0.432
0.04, 0.204, 0.16, 0.401, 0.445
0.05, 0.228, 0.188, 0.425, 0.469
0.06, 0.252, 0.215, 0.448, 0.49
0.07, 0.275, 0.24, 0.47, 0.51
0.08, 0.296, 0.265, 0.489, 0.528
0.09, 0.318, 0.291, 0.508, 0.545
0.1, 0.339, 0.316, 0.527, 0.563
0.12, 0.385, 0.365, 0.561, 0.594
0.14, 0.43, 0.416, 0.595, 0.624
0.16, 0.472, 0.463, 0.628, 0.654
0.18, 0.515, 0.509, 0.661, 0.683
0.2, 0.558, 0.553, 0.692, 0.711
0.225, 0.611, 0.615, 0.732, 0.745
0.25, 0.665, 0.671, 0.771, 0.78
0.275, 0.72, 0.732, 0.812, 0.816
0.3, 0.775, 0.789, 0.852, 0.852
0.325, 0.83, 0.843, 0.887, 0.888
0.35, 0.886, 0.894, 0.926, 0.923
0.375, 0.942, 0.947, 0.962, 0.961
0.4, 1, 1, 1, 1
0.425, 1.059, 1.055, 1.038, 1.041
0.45, 1.12, 1.111, 1.079, 1.084
0.475, 1.183, 1.169, 1.122, 1.127
0.5, 1.245, 1.224, 1.162, 1.171
0.525, 1.306, 1.276, 1.207, 1.217
0.55, 1.367, 1.33, 1.25, 1.263
0.575, 1.43, 1.392, 1.296, 1.312
0.6, 1.496, 1.446, 1.339, 1.364
0.625, 1.568, 1.512, 1.391, 1.424
0.65, 1.647, 1.57, 1.447, 1.492
0.675, 1.722, 1.629, 1.503, 1.566
0.7, 1.794, 1.689, 1.555, 1.643
0.725, 1.877, 1.752, 1.613, 1.728
0.75, 1.964, 1.82, 1.685, 1.829
0.775, 2.052, 1.892, 1.769, 1.968
0.8, 2.136, 1.963, 1.867, 2.11
0.82, 2.207, 2.027, 1.955, 2.253
0.84, 2.307, 2.104, 2.071, 2.423
0.86, 2.418, 2.185, 2.23, 2.664
0.88, 2.545, 2.283, 2.434, 2.925
0.9, 2.706, 2.378, 2.741, 3.298
0.91, 2.807, 2.443, 2.954, 3.494
0.92, 2.925, 2.515, 3.207, 3.719
0.93, 3.064, 2.602, 3.532, 4.01
0.94, 3.223, 2.718, 3.975, 4.314
0.95, 3.42, 2.887, 4.59, 4.703
0.96, 3.655, 3.057, 5.435, 5.121
0.97, 3.975, 3.365, 6.631, 5.69

File: convert_PP0_to_alpha-s/carbon/Cabot_BP280_Ar_77K_convert_data.txt
# Argon Standard Reduced Adsorption Data for Cabot BP 280 at 
# 77 K (Amounts Adsorbed Were Divided by the Amount Adsorbed at 
# a Relative Pressure of 0.4, i.e., 15.65 cm3(STP)/g)
# Gardner et al., J. Phys. Chem. B, Vol. 105, No. 50, 2001.
# P/P0, alpha-s
9.66E-06, 6.54E-03
1.10E-05, 0.0131
1.78E-05, 0.0196
2.75E-05, 0.0262
3.94E-05, 0.0327
5.34E-05, 0.0393
6.91E-05, 0.0458
8.66E-05, 0.0524
1.06E-04, 0.0589
1.27E-04, 0.0654
1.49E-04, 0.0720
1.73E-04, 0.0785
1.98E-04, 0.0851
2.25E-04, 0.0916
2.53E-04, 0.0981
2.83E-04, 0.105
3.13E-04, 0.111
3.45E-04, 0.118
3.79E-04, 0.124
4.14E-04, 0.131
4.50E-04, 0.137
4.88E-04, 0.144
5.27E-04, 0.150
5.66E-04, 0.157
6.58E-04, 0.170
7.50E-04, 0.183
8.51E-04, 0.196
9.60E-04, 0.209
1.08E-03, 0.222
1.21E-03, 0.235
1.35E-03, 0.248
1.50E-03, 0.261
1.67E-03, 0.274
1.86E-03, 0.287
2.07E-03, 0.300
2.30E-03, 0.313
2.56E-03, 0.326
2.85E-03, 0.339
3.18E-03, 0.352
3.55E-03, 0.365
3.97E-03, 0.378
4.46E-03, 0.391
5.01E-03, 0.403
5.65E-03, 0.416
6.38E-03, 0.429
7.22E-03, 0.441
8.21E-03, 0.454
9.34E-03, 0.466
0.0106, 0.478
0.0109, 0.481
0.0121, 0.490
0.0148, 0.508
0.0168, 0.519
0.0190, 0.530
0.0243, 0.550
0.0301, 0.568
0.0338, 0.578
0.0390, 0.590
0.0446, 0.601
0.0500, 0.611
0.0604, 0.627
0.0701, 0.641
0.0802, 0.653
0.0902, 0.665
0.100, 0.676
0.119, 0.695
0.141, 0.716
0.162, 0.736
0.182, 0.755
0.202, 0.774
0.222, 0.794
0.243, 0.814
0.263, 0.835
0.283, 0.857
0.303, 0.879
0.323, 0.903
0.343, 0.927
0.361, 0.949
0.380, 0.974
0.400, 1.00
0.420, 1.03
0.440, 1.05
0.460, 1.08
0.480, 1.11
0.500, 1.13
0.520, 1.16
0.540, 1.18
0.560, 1.21
0.580, 1.24
0.600, 1.27
0.620, 1.29
0.640, 1.32
0.660, 1.35
0.680, 1.38
0.700, 1.41
0.720, 1.44
0.739, 1.48
0.760, 1.52
0.780, 1.55
0.801, 1.60
0.820, 1.64
0.841, 1.69
0.861, 1.74
0.882, 1.80
0.901, 1.86
0.921, 1.94
0.940, 2.01
0.958, 2.10
0.972, 2.17
0.981, 2.22
0.995, 2.27

File: convert_PP0_to_alpha-s/carbon/Cabot_BP280_Ar_87K_convert_data.txt
# Argon Standard Reduced Adsorption Data for Cabot BP280 at 87 K 
# (Amounts Adsorbed Were Divided by the Amount Adsorbed at a Relative Pressure of 0.4, i.e., 15.60 [cm3(STP)/g]
# V(alpha-s=1) = V(P/P0=0.4) = V0.4 = 15.60 [cm3(STP)/g], S(BET) = 35.9 [m2/g]
# S(alpha-s)[m2/g] = slope[cm3(STP)/g] * 35.9/15.60 = slope[cm3(STP)/g] * 2.301282
# L. Gardner et al., J. Phys. Chem. B, Vol. 105, No. 50, 2001.
# P/P0, alpha-s
6.38E-06, 6.56E-03
1.83E-05, 0.0131
3.53E-05, 0.0196
5.67E-05, 0.0262
8.16E-05, 0.0327
1.10E-04, 0.0391
1.41E-04, 0.0456
1.77E-04, 0.0521
2.14E-04, 0.0585
2.53E-04, 0.0650
2.95E-04, 0.0714
3.39E-04, 0.0778
3.85E-04, 0.0843
4.34E-04, 0.0907
4.85E-04, 0.0971
5.38E-04, 0.103
5.93E-04, 0.110
6.50E-04, 0.116
7.10E-04, 0.123
7.72E-04, 0.129
8.36E-04, 0.135
9.03E-04, 0.142
9.72E-04, 0.148
1.04E-03, 0.154
1.12E-03, 0.160
1.20E-03, 0.167
1.28E-03, 0.173
1.36E-03, 0.179
1.45E-03, 0.186
1.54E-03, 0.192
1.63E-03, 0.198
1.73E-03, 0.204
1.83E-03, 0.211
1.93E-03, 0.217
2.04E-03, 0.223
2.15E-03, 0.229
2.27E-03, 0.235
2.39E-03, 0.241
2.51E-03, 0.247
2.65E-03, 0.254
2.78E-03, 0.260
2.92E-03, 0.266
3.07E-03, 0.272
3.22E-03, 0.278
3.38E-03, 0.284
3.55E-03, 0.290
3.73E-03, 0.296
3.91E-03, 0.301
4.10E-03, 0.307
4.30E-03, 0.313
4.51E-03, 0.319
4.73E-03, 0.325
4.96E-03, 0.330
5.20E-03, 0.336
5.45E-03, 0.342
5.73E-03, 0.348
6.02E-03, 0.354
6.32E-03, 0.359
6.64E-03, 0.365
7.02E-03, 0.371
7.36E-03, 0.377
7.73E-03, 0.383
8.10E-03, 0.388
8.49E-03, 0.393
8.91E-03, 0.399
9.32E-03, 0.404
9.78E-03, 0.410
0.0102, 0.415
0.0111, 0.424
0.0126, 0.437
0.0151, 0.455
0.0175, 0.470
0.0200, 0.483
0.0252, 0.505
0.0299, 0.522
0.0349, 0.536
0.0400, 0.549
0.0451, 0.560
0.0501, 0.570
0.0581, 0.584
0.0701, 0.603
0.0801, 0.618
0.0900, 0.630
0.100, 0.643
0.119, 0.665
0.140, 0.687
0.160, 0.709
0.180, 0.730
0.200, 0.751
0.220, 0.773
0.240, 0.79
0.261, 0.818
0.281, 0.842
0.301, 0.867
0.321, 0.892
0.341, 0.919
0.361, 0.945
0.381, 0.972
0.401, 1.00
0.421, 1.03
0.441, 1.06
0.461, 1.09
0.480, 1.11
0.500, 1.14
0.520, 1.17
0.541, 1.20
0.561, 1.23
0.581, 1.27
0.601, 1.30
0.621, 1.34
0.641, 1.37
0.660, 1.41
0.680, 1.45
0.700, 1.49
0.720, 1.54
0.740, 1.59
0.760, 1.65
0.782, 1.72
0.799, 1.78
0.820, 1.87
0.840, 1.96
0.860, 2.07
0.879, 2.21
0.898, 2.39
0.910, 2.52
0.919, 2.65
0.927, 2.80
0.935, 2.97
0.947, 3.29
0.953, 3.50
0.963, 3.97
0.972, 4.68
0.982, 6.22
0.987, 7.73

File: convert_PP0_to_alpha-s/carbon/Carbon_Black_N2_77K_convert_data.txt
# carbon black, N2, 77K, K. Kaneko, TANSO 186 (1999) 50.
# S(alpha-s) [m2/g] = slope [mg/g] * 2.14 = slope [cm3(STP)/g] * (28.0134/22.414) * 2.14
# P/P0, alpha-s
0.000, 0.0000
1.3125e-6, 0.015439
3.9474e-6, 0.024490
6.5789e-6, 0.052706
1.1842e-5, 0.063886
1.8421e-5, 0.066015
2.3684e-5, 0.076130
2.7632e-5, 0.097958
3.9474e-5, 0.12458
5.3947e-5, 0.15333
7.1053e-5, 0.16184
9.0789e-5, 0.17249
0.000109, 0.17808
0.000129, 0.18580
0.000147, 0.19432
0.000272, 0.22679
0.000397, 0.24836
0.00053,  0.26246
0.000663, 0.28083
0.000796, 0.29334
0.000882, 0.31224
0.001022, 0.32289
0.0011605, 0.32928
0.0013224, 0.34019
0.0014566, 0.34738
0.0015789, 0.36415
0.0017303, 0.36628
0.0018671, 0.37293
0.0019908, 0.38145
0.0021303, 0.38491
0.0022447, 0.39929
0.0026697, 0.40461
0.0032105, 0.41552
0.0038553, 0.42564
0.0046039, 0.43842
0.0052684, 0.44614
0.0071526, 0.47808
0.0077776, 0.48686
0.0084724, 0.49112
0.0090855, 0.49591
0.0097816, 0.50603
0.010430, 0.50949
0.011214, 0.51348
0.011925, 0.51934
0.012595, 0.52120
0.014690, 0.53318
0.015640, 0.53504
0.016610, 0.53930
0.017970, 0.54436
0.019400, 0.55022
0.025580, 0.56193
0.039030, 0.58668
0.051530, 0.60053
0.064520, 0.62209
0.077410, 0.63699
0.10442, 0.67506
0.11729, 0.68863
0.13038, 0.69715
0.14344, 0.70700
0.17611, 0.73655
0.20851, 0.76583
0.24128, 0.79884
0.27417, 0.83983
0.30760, 0.88003
0.34003, 0.92075
0.37190, 0.95962
0.40487, 1.0070
0.43723, 1.049
0.46979, 1.091
0.50168, 1.129
0.53264, 1.164
0.56396, 1.2040
0.59577, 1.249
0.62784, 1.293
0.66037, 1.335
0.69028, 1.381
0.72379, 1.433
0.75556, 1.4880
0.78760, 1.5460
0.81962, 1.597
0.85141, 1.662
0.88309, 1.744
0.91277, 1.864
0.94835, 2.048
0.98216, 2.292
0.99423, 2.4330

File: convert_PP0_to_alpha-s/carbon/Carbon_LMA10_Ar_87K_convert_data.txt
# Standard data for the adsorption of Ar at 87.3 K on reference carbon LMA10.
# A. Silvestre-Albero et al., Carbon 66 (2014) 699. 
# (i.e., n/nm -where nm is the monolayer capacity from which the BET surface area is determined- against P/P0)
# nm = 7.37e-5 mol/g, V04 = 2.68 cm3(STP)/g
# V(alpha-s=1) = V(P/P0=0.4) = V0.4 = 2.68 [cm3(STP)/g]
# P/P0, alpha-s, n/nm
9.8238E-06, 0.00165929, 0.00269599
2.0399E-05, 0.00712006, 0.01156855
5.0985E-05, 0.00859628, 0.01396708
7.0384E-05, 0.00884297, 0.01436789
8.3197E-05, 0.01350688, 0.02194573
9.6036E-05, 0.02008158, 0.03262818
0.00016047, 0.02387656, 0.03879419
0.00026554, 0.03687081, 0.05990700
0.00034209, 0.04637553, 0.07535009
0.00058726, 0.07750901, 0.12593518
0.00123357, 0.15798301, 0.25668784
0.00160473, 0.18868211, 0.30656716
0.00308055, 0.26731424, 0.43432719
0.00574851, 0.35417388, 0.57545511
0.00831957, 0.40258989, 0.65412052
0.01070805, 0.43049757, 0.69946440
0.01214353, 0.44284506, 0.71952638
0.01370239, 0.45677476, 0.74215909
0.01570822, 0.47133213, 0.76581163
0.01802586, 0.48080493, 0.78120286
0.02064989, 0.49224519, 0.79979079
0.02359458, 0.50155521, 0.81491753
0.02891659, 0.51070567, 0.82978502
0.03122830, 0.51251042, 0.83271735
0.03493375, 0.51740951, 0.84067729
0.03908301, 0.52791617, 0.85774832
0.04290497, 0.53529863, 0.86974321
0.04941448, 0.53931781, 0.87627349
0.05720449, 0.55387531, 0.89992624
0.06438413, 0.55908199, 0.90838596
0.07039935, 0.56963936, 0.92553938
0.07635671, 0.57633344, 0.93641579
0.08245729, 0.58277765, 0.94688624
0.08618729, 0.58616681, 0.95239288
0.09723496, 0.60166984, 0.97758191
0.10213188, 0.60760223, 0.98722074
0.11182984, 0.61840768, 1.00477724
0.12266302, 0.62952702, 1.02284374
0.13452307, 0.64437231, 1.04696408
0.15120782, 0.66257387, 1.07653765
0.16266403, 0.68129328, 1.10695258
0.17332344, 0.69274564, 1.12556016
0.18687477, 0.71535844, 1.16230101
0.19276984, 0.72234253, 1.17364864
0.20616791, 0.73646024, 1.19658683
0.22537268, 0.75983982, 1.23457353
0.23665109, 0.77239097, 1.25496641
0.24916867, 0.78865905, 1.28139847
0.26102109, 0.80839247, 1.31346097
0.27456160, 0.82230965, 1.33607334
0.28643247, 0.83126902, 1.35063036
0.29748604, 0.84834985, 1.37838298
0.30835129, 0.86344045, 1.40290189
0.31706619, 0.88269192, 1.43418134
0.32832121, 0.90067883, 1.46340612
0.33833297, 0.92131980, 1.49694319
0.34821173, 0.92793096, 1.50768487
0.36266393, 0.95113968, 1.54539397
0.37061517, 0.96034463, 1.56034999
0.37755694, 0.97839267, 1.58967411
0.38869415, 0.99172458, 1.61133555
0.39921733, 0.99997436, 1.62473964
0.41173251, 1.01878820, 1.65530802
0.43943355, 1.04866065, 1.70384422
0.48122554, 1.11289982, 1.80821882
0.51310920, 1.17033416, 1.90153707
0.55437490, 1.26271155, 2.05163012
0.57507143, 1.31611545, 2.13839977
0.61567714, 1.40280661, 2.27925395
0.64390616, 1.46718844, 2.38386035
0.66739655, 1.53651334, 2.49649815
0.69219149, 1.61324947, 2.62117759
0.71022704, 1.65720354, 2.69259333
0.73636616, 1.76173560, 2.86243507
0.76148265, 1.86209260, 3.02549325
0.77778212, 1.92495401, 3.12762929
0.83945789, 2.24411955, 3.64620350
0.87334823, 2.49297747, 4.05054318
0.89448289, 2.70842827, 4.40060361
0.91735845, 3.07514184, 4.99643297
0.93146746, 3.41458014, 5.54794598
0.95317438, 4.01491088, 6.52335215
0.95706526, 4.18627404, 6.80177980
0.97466155, 4.87102309, 7.91434727
0.98350435, 5.72501979, 9.30190514
0.99393854. 7.44402132, 12.09490667
0.99493686, 7.89925866, 12.83456780

File: convert_PP0_to_alpha-s/carbon/Carbon_LMA10_N2_77K_convert_data.txt
# Standard data for the adsorption of N2 at 77.4 K on reference carbon LMA10.
# A. Silvestre-Albero et al., Carbon 66 (2014) 699. 
# (i.e., n/nm -where nm is the monolayer capacity from which the BET surface area is determined- against P/P0)
# nm = 9.15e-5 mol/g, V(alpha-s=1) = V(P/P0=0.4) = V04 = 3.26 cm3(STP)/g, S(BET) = 8.517 m2/g
# S [m2/g]= slope [cm3(STP)/g] * 8.517/3.26 = slope [cm3(STP)/g] * 2.61257
# https://www.mdpi.com/2227-9717/8/11/1359/htm
# P/P0, alpha-s, n/nm
1.3033E-06, 0.00918461, 0.01462327
4.0205E-06, 0.02096128, 0.03337347
8.7354E-06, 0.03088959, 0.04918080
1.3376E-05, 0.04315592, 0.06871062
3.8161E-05, 0.08388118, 0.13355127
5.8282E-05, 0.10761464, 0.17133846
7.6355E-05, 0.12360381, 0.19679559
0.00010165, 0.14096752, 0.22444119
0.00013011, 0.16046991, 0.25549187
0.00016088, 0.17405969, 0.27712882
0.0002093, 0.19835809, 0.31581548
0.00025827, 0.21267939, 0.33861711
0.00032757, 0.23636811, 0.37633307
0.00038983, 0.24710750, 0.39343177
0.00041969, 0.25706835, 0.40929092
0.00047441, 0.26538854, 0.42253789
0.00058810, 0.28489884, 0.45360118
0.00089208, 0.32133557, 0.51161386
0.00127859, 0.35011482, 0.55743469
0.00245529, 0.40139044, 0.63907307
0.00379197, 0.43514441, 0.69281439
0.00677127, 0.47635069, 0.75842091
0.01014755, 0.50179739, 0.79893583
0.01809089, 0.53403191, 0.85025794
0.02638693, 0.55652363, 0.88606810
0.03883066, 0.57188202, 0.91052094
0.05441194, 0.59140370, 0.94160235
0.06865321, 0.61128034, 0.97324889
0.08783181, 0.63560151, 1.01197181
0.09916800, 0.65145719, 1.03721639
0.11622943, 0.66601101, 1.06038824
0.12911819, 0.68113881, 1.08447394
0.14211007, 0.69575784, 1.10774960
0.15766155, 0.71354445, 1.13606852
0.19042084, 0.75121635, 1.19604777
0.21945012, 0.78642485, 1.25210493
0.24375619, 0.81627130, 1.29962489
0.26720447, 0.84201869, 1.34061856
0.29165289, 0.87356135, 1.39083914
0.31593567, 0.89679786, 1.42783512
0.34534534, 0.94018109, 1.49690764
0.37557528, 0.96720960, 1.53994105
0.40940939, 1.00539659, 1.60074039
0.42880197, 1.02873765, 1.63790282
0.45698458, 1.07454085, 1.71082830
0.47001294, 1.09123742, 1.73741171
0.48621387, 1.10684324, 1.76225848
0.52639009, 1.16558016, 1.85577638
0.55476456, 1.21061587, 1.92747989
0.58205734, 1.24369899, 1.98015312
0.60923085, 1.28549489, 2.04669839
0.62834546, 1.32128938, 2.10368853
0.67717434, 1.41015186, 2.24517076
0.69837985, 1.45541343, 2.31723389
0.72877059, 1.54353942, 2.45754353
0.75276355, 1.57786659, 2.51219749
0.78791612, 1.68520743, 2.68309999
0.80927862, 1.78755492, 2.84605237
0.83778226, 1.87792526, 2.98993535
0.86283748, 1.99696892, 3.17947050
0.88532528, 2.16804193, 3.45184408
0.91238193, 2.42490047, 3.86080095
0.94129789, 2.79074283, 4.44327621
0.96123182, 3.43282524, 5.46556658
0.97483608, 3.93157703, 6.25965335
0.98625159, 4.92716958, 7.84478425
0.99112392, 6.24052467, 9.93584021
0.99458543, 6.87846453, 10.95153501

File: convert_PP0_to_alpha-s/carbon/Carbopack_F_Ar_77K_convert_data.txt
# Argon Standard Reduced Adsorption Data for
# Carbopack F Graphitized Carbon Black at 77 K (Amounts
# Adsorbed Were Divided by the Amount Adsorbed at a
# Relative Pressure of 0.4, i.e., 3.173 [cm3(STP)/g]
# V(alpha-s=1) = V(P/P0=0.4) = V0.4 = 3.173 [cm3(STP)/g], S(BET) = 5.88 [m2/g]
# S(alpha-s)[m2/g] = slope[cm3(STP)/g] * 5.88/3.173 = slope[cm3(STP)/g] * 1.853136
# graphitized carbon black (Carbopack F) 
# L. Gardner et al., J. Phys. Chem. B, Vol. 105, No. 50, 2001.
# P/P0, alpha-s
5.85E-05, 6.08E-03
1.16E-04, 0.0122
1.70E-04, 0.0184
2.19E-04, 0.0245
2.63E-04, 0.0307
3.04E-04, 0.0368
3.41E-04, 0.0430
3.75E-04, 0.0492
4.23E-04, 0.0590
4.66E-04, 0.0688
5.04E-04, 0.0787
5.39E-04, 0.0885
5.70E-04, 0.0984
5.98E-04, 0.108
6.30E-04, 0.118
6.54E-04, 0.128
6.77E-04, 0.138
6.98E-04, 0.148
7.19E-04, 0.158
7.39E-04, 0.168
7.58E-04, 0.177
7.77E-04, 0.187
7.96E-04, 0.197
8.14E-04, 0.207
8.33E-04, 0.217
8.52E-04, 0.227
8.72E-04, 0.237
8.92E-04, 0.247
9.12E-04, 0.257
9.34E-04, 0.267
9.56E-04, 0.276
9.81E-04, 0.286
1.01E-03, 0.296
1.04E-03, 0.306
1.07E-03, 0.316
1.10E-03, 0.326
1.14E-03, 0.336
1.18E-03, 0.345
1.23E-03, 0.355
1.29E-03, 0.365
1.35E-03, 0.375
1.42E-03, 0.384
1.51E-03, 0.394
1.62E-03, 0.404
1.75E-03, 0.413
1.91E-03, 0.423
2.11E-03, 0.432
2.37E-03, 0.441
2.69E-03, 0.45
3.11E-03, 0.459
3.65E-03, 0.467
4.32E-03, 0.475
5.16E-03, 0.482
6.19E-03, 0.489
7.57E-03, 0.496
9.22E-03, 0.503
0.0111, 0.508
0.0123, 0.511
0.0126, 0.512
0.0151, 0.517
0.0178, 0.522
0.0202, 0.526
0.0215, 0.528
0.0228, 0.530
0.0241, 0.532
0.0247, 0.533
0.0254, 0.534
0.0259, 0.535
0.0276, 0.537
0.0283, 0.538
0.0301, 0.541
0.0309, 0.542
0.0328, 0.546
0.0336, 0.547
0.0354, 0.550
0.0361, 0.551
0.0377, 0.554
0.0384, 0.556
0.0403, 0.559
0.0428, 0.563
0.0454, 0.567
0.0503, 0.572
0.0601, 0.579
0.0708, 0.585
0.0809, 0.589
0.091, 0.594
0.101, 0.598
0.111, 0.602
0.121, 0.605
0.131, 0.609
0.141, 0.613
0.151, 0.617
0.161, 0.621
0.171, 0.625
0.181, 0.629
0.191, 0.634
0.201, 0.639
0.211, 0.644
0.221, 0.649
0.231, 0.655
0.241, 0.661
0.251, 0.667
0.260, 0.674
0.270, 0.682
0.280, 0.690
0.289, 0.700
0.299, 0.711
0.308, 0.724
0.318, 0.738
0.327, 0.755
0.336, 0.776
0.349, 0.812
0.360, 0.852
0.371, 0.895
0.381, 0.936
0.390, 0.970
0.400, 1.00
0.410, 1.03
0.420, 1.05
0.430, 1.07
0.440, 1.09
0.450, 1.10
0.460, 1.12
0.470, 1.13
0.480, 1.14
0.490, 1.15
0.500, 1.17
0.510, 1.18
0.520, 1.19
0.530, 1.20
0.540, 1.21
0.550, 1.22
0.560, 1.24
0.570, 1.25
0.579, 1.26
0.590, 1.28
0.599, 1.30
0.610, 1.32
0.620, 1.34
0.630, 1.36
0.640, 1.39
0.650, 1.42
0.660, 1.44
0.670, 1.47
0.680, 1.50
0.690, 1.53
0.700, 1.55
0.710, 1.58
0.720, 1.60
0.728, 1.62
0.741, 1.64
0.750, 1.67
0.760, 1.69
0.770, 1.71
0.780, 1.73
0.790, 1.75
0.800, 1.77
0.810, 1.79
0.819, 1.82
0.829, 1.85
0.839, 1.88
0.848, 1.92
0.854, 1.96
0.859, 2.02
0.865, 2.11
0.872, 2.18
0.900, 2.34
0.930, 2.52
0.937, 2.59
0.947, 2.72
0.956, 2.93
0.970, 3.21
0.978, 3.39
0.985, 3.67
0.991, 3.94

File: convert_PP0_to_alpha-s/carbon/Carbopack_F_Ar_87K_convert_data.txt
# Argon Standard Reduced Adsorption Data for
# Carbopack F Graphitized Carbon Black at 87 K (Amounts
# Adsorbed Were Divided by the Amount Adsorbed at a
# Relative Pressure of 0.4, i.e., 3.108 [cm3(STP)/g]
# V(alpha-s=1) = V(P/P0=0.4) = V0.4 = 3.108 [cm3(STP)/g], S(BET) = 6.01 [m2/g]
# S(alpha-s)[m2/g] = slope[cm3(STP)/g] * 6.01/3.108 = slope[cm3(STP)/g] * 1.933719
# graphitized carbon black (Carbopack F) 
# L. Gardner et al., J. Phys. Chem. B, Vol. 105, No. 50, 2001.
# P/P0, alpha-s
1.28E-04, 9.17E-03
2.49E-04, 0.0184
3.54E-04, 0.0274
4.50E-04, 0.0364
5.38E-04, 0.0456
6.20E-04, 0.0548
6.95E-04, 0.0641
7.65E-04, 0.0735
8.30E-04, 0.0829
8.91E-04, 0.0924
9.49E-04, 0.102
1.00E-03, 0.111
1.06E-03, 0.121
1.11E-03, 0.131
1.16E-03, 0.140
1.20E-03, 0.150
1.25E-03, 0.160
1.30E-03, 0.169
1.34E-03, 0.179
1.39E-03, 0.188
1.43E-03, 0.198
1.48E-03, 0.208
1.52E-03, 0.217
1.57E-03, 0.227
1.62E-03, 0.237
1.67E-03, 0.246
1.72E-03, 0.256
1.77E-03, 0.265
1.83E-03, 0.275
1.89E-03, 0.284
1.96E-03, 0.294
2.03E-03, 0.303
2.10E-03, 0.312
2.18E-03, 0.322
2.27E-03, 0.331
2.36E-03, 0.340
2.47E-03, 0.349
2.58E-03, 0.358
2.71E-03, 0.366
2.86E-03, 0.375
3.02E-03, 0.383
3.19E-03, 0.391
3.39E-03, 0.399
3.62E-03, 0.406
3.86E-03, 0.414
4.13E-03, 0.420
4.44E-03, 0.427
4.81E-03, 0.434
5.23E-03, 0.441
5.69E-03, 0.447
6.20E-03, 0.452
6.75E-03, 0.458
7.55E-03, 0.465
8.13E-03, 0.469
8.75E-03, 0.473
9.40E-03, 0.477
0.0100, 0.480
0.0113, 0.486
0.0125, 0.491
0.0150, 0.498
0.0175, 0.505
0.0202, 0.511
0.0250, 0.518
0.0301, 0.525
0.0351, 0.531
0.0401, 0.536
0.0452, 0.541
0.0501, 0.545
0.0573, 0.551
0.0695, 0.56
0.0793, 0.567
0.0890, 0.573
0.0987, 0.580
0.117, 0.591
0.137, 0.602
0.156, 0.616
0.176, 0.633
0.195, 0.649
0.215, 0.671
0.235, 0.694
0.256, 0.719
0.276, 0.746
0.297, 0.778
0.317, 0.817
0.337, 0.861
0.360, 0.914
0.381, 0.959
0.400, 1.00
0.420, 1.04
0.440, 1.07
0.460, 1.10
0.480, 1.13
0.500, 1.15
0.520, 1.18
0.540, 1.21
0.560, 1.23
0.580, 1.26
0.600, 1.30
0.620, 1.34
0.640, 1.38
0.660, 1.44
0.680, 1.50
0.700, 1.57
0.720, 1.65
0.740, 1.72
0.760, 1.78
0.780, 1.84
0.800, 1.91
0.819, 1.98
0.840, 2.07
0.860, 2.17
0.879, 2.30
0.899, 2.45
0.919, 2.63
0.940, 2.90
0.954, 3.27
0.964, 3.63
0.975, 4.22
0.984, 5.09
0.988, 5.9

File: convert_PP0_to_alpha-s/carbon/Carbopack_F_Graphitized_Carbon_Black_N2_77K_convert_data.txt
# Nitrogen Standard Reduced Adsorption Data for Carbopack F Graphitized Carbon Black 
# (the Adsorbed Amounts Were Divided by the Adsorbed Amount at a Relative Pressure of 0.4, i.e., 2.658 cm3(STP)/g)
# M. Kruk et al., Langmuir 1999, 15, 1435-1441.
# BET specific surface area (m2/g): 6.2
# total pore volume (cm3/g): 0.02
# % graphite crystallinity: 95
# adsorption potential of monolayer formation (kJ/mol): 5.55
# adsorption potential of two-dimensional fluid-solid phase transition (kJ/mol): 3.12
# P/P0, alpha-s
4.13E-06, 0.0041
9.01E-06, 0.0083
1.39E-05, 0.0124
1.87E-05, 0.0166
2.33E-05, 0.0207
2.78E-05, 0.0248
3.22E-05, 0.029
3.65E-05, 0.0332
4.07E-05, 0.0373
4.84E-05, 0.0453
5.58E-05, 0.0532
6.29E-05, 0.0612
6.96E-05, 0.0692
7.61E-05, 0.0772
8.24E-05, 0.0851
8.85E-05, 0.0931
9.44E-05, 0.101
1.00E-04, 0.109
1.06E-04, 0.117
1.11E-04, 0.125
1.17E-04, 0.133
1.22E-04, 0.141
1.28E-04, 0.149
1.33E-04, 0.157
1.39E-04, 0.165
1.46E-04, 0.173
1.52E-04, 0.181
1.57E-04, 0.189
1.63E-04, 0.197
1.69E-04, 0.205
1.75E-04, 0.213
1.82E-04, 0.221
1.88E-04, 0.229
1.95E-04, 0.237
2.02E-04, 0.245
2.09E-04, 0.253
2.17E-04, 0.261
2.25E-04, 0.269
2.34E-04, 0.276
2.43E-04, 0.284
2.53E-04, 0.292
2.63E-04, 0.299
2.74E-04, 0.307
2.86E-04, 0.315
3.00E-04, 0.323
3.15E-04, 0.331
3.31E-04, 0.339
3.50E-04, 0.347
3.71E-04, 0.354
3.94E-04, 0.362
4.21E-04, 0.369
4.49E-04, 0.377
4.82E-04, 0.385
5.22E-04, 0.392
5.67E-04, 0.4
6.20E-04, 0.407
6.82E-04, 0.414
7.54E-04, 0.422
8.85E-04, 0.432
1.05E-03, 0.442
1.26E-03, 0.451
1.53E-03, 0.46
1.90E-03, 0.469
2.34E-03, 0.477
2.88E-03, 0.484
3.51E-03, 0.491
4.22E-03, 0.497
5.01E-03, 0.502
5.85E-03, 0.507
6.73E-03, 0.511
7.67E-03, 0.519
8.09E-03, 0.528
8.72E-03, 0.535
9.50E-03, 0.54
0.0104, 0.544
0.0125, 0.549
0.015, 0.553
0.0176, 0.555
0.0201, 0.558
0.0253, 0.561
0.0301, 0.564
0.0402, 0.569
0.0501, 0.574
0.0604, 0.579
0.0702, 0.584
0.0804, 0.589
0.0903, 0.594
0.1, 0.599
0.12, 0.609
0.14, 0.621
0.16, 0.635
0.18, 0.653
0.2, 0.671
0.224, 0.703
0.249, 0.739
0.273, 0.782
0.297, 0.829
0.322, 0.878
0.351, 0.923
0.375, 0.967
0.4, 1
0.425, 1.03
0.45, 1.057
0.475, 1.082
0.5, 1.107
0.525, 1.133
0.55, 1.158
0.575, 1.186
0.6, 1.219
0.625, 1.254
0.65, 1.295
0.675, 1.341
0.7, 1.393
0.725, 1.449
0.75, 1.51
0.774, 1.574
0.799, 1.644
0.819, 1.708
0.839, 1.781
0.859, 1.867
0.878, 1.973
0.899, 2.12
0.911, 2.22
0.92, 2.32
0.929, 2.44
0.939, 2.6
0.948, 2.81
0.958, 3.12
0.967, 3.51
0.973, 3.98
0.985, 5.59

File: convert_PP0_to_alpha-s/carbon/Carbopack_F_N2_77K_convert_data.txt
# Nitrogen Standard Reduced Adsorption Data for Carbopack F Graphitized Carbon Black 
# (the Adsorbed Amounts Were Divided by the Adsorbed Amount at a Relative Pressure of 0.4, i.e., 2.658 cm3(STP)/g)
# M. Kruk et al., Langmuir 1999, 15, 1435-1441.
# BET specific surface area (m2/g): 6.2
# total pore volume (cm3/g): 0.02
# % graphite crystallinity: 95
# adsorption potential of monolayer formation (kJ/mol): 5.55
# adsorption potential of two-dimensional fluid-solid phase transition (kJ/mol): 3.12
# V(alpha-s=1) = V(P/P0=0.4) = V0.4 = 2.658 [cm3(STP)/g], S(BET) = 6.2 [m2/g]
# S(alpha-s)[m2/g] = slope[cm3(STP)/g] * 6.2/2.658 = slope[cm3(STP)/g] * 2.332581
# Graphitized_Carbon_Blacks
# P/P0, alpha-s
4.13E-06, 0.0041
9.01E-06, 0.0083
1.39E-05, 0.0124
1.87E-05, 0.0166
2.33E-05, 0.0207
2.78E-05, 0.0248
3.22E-05, 0.029
3.65E-05, 0.0332
4.07E-05, 0.0373
4.84E-05, 0.0453
5.58E-05, 0.0532
6.29E-05, 0.0612
6.96E-05, 0.0692
7.61E-05, 0.0772
8.24E-05, 0.0851
8.85E-05, 0.0931
9.44E-05, 0.101
1.00E-04, 0.109
1.06E-04, 0.117
1.11E-04, 0.125
1.17E-04, 0.133
1.22E-04, 0.141
1.28E-04, 0.149
1.33E-04, 0.157
1.39E-04, 0.165
1.46E-04, 0.173
1.52E-04, 0.181
1.57E-04, 0.189
1.63E-04, 0.197
1.69E-04, 0.205
1.75E-04, 0.213
1.82E-04, 0.221
1.88E-04, 0.229
1.95E-04, 0.237
2.02E-04, 0.245
2.09E-04, 0.253
2.17E-04, 0.261
2.25E-04, 0.269
2.34E-04, 0.276
2.43E-04, 0.284
2.53E-04, 0.292
2.63E-04, 0.299
2.74E-04, 0.307
2.86E-04, 0.315
3.00E-04, 0.323
3.15E-04, 0.331
3.31E-04, 0.339
3.50E-04, 0.347
3.71E-04, 0.354
3.94E-04, 0.362
4.21E-04, 0.369
4.49E-04, 0.377
4.82E-04, 0.385
5.22E-04, 0.392
5.67E-04, 0.4
6.20E-04, 0.407
6.82E-04, 0.414
7.54E-04, 0.422
8.85E-04, 0.432
1.05E-03, 0.442
1.26E-03, 0.451
1.53E-03, 0.46
1.90E-03, 0.469
2.34E-03, 0.477
2.88E-03, 0.484
3.51E-03, 0.491
4.22E-03, 0.497
5.01E-03, 0.502
5.85E-03, 0.507
6.73E-03, 0.511
7.67E-03, 0.519
8.09E-03, 0.528
8.72E-03, 0.535
9.50E-03, 0.54
0.0104, 0.544
0.0125, 0.549
0.015, 0.553
0.0176, 0.555
0.0201, 0.558
0.0253, 0.561
0.0301, 0.564
0.0402, 0.569
0.0501, 0.574
0.0604, 0.579
0.0702, 0.584
0.0804, 0.589
0.0903, 0.594
0.1, 0.599
0.12, 0.609
0.14, 0.621
0.16, 0.635
0.18, 0.653
0.2, 0.671
0.224, 0.703
0.249, 0.739
0.273, 0.782
0.297, 0.829
0.322, 0.878
0.351, 0.923
0.375, 0.967
0.4, 1
0.425, 1.03
0.45, 1.057
0.475, 1.082
0.5, 1.107
0.525, 1.133
0.55, 1.158
0.575, 1.186
0.6, 1.219
0.625, 1.254
0.65, 1.295
0.675, 1.341
0.7, 1.393
0.725, 1.449
0.75, 1.51
0.774, 1.574
0.799, 1.644
0.819, 1.708
0.839, 1.781
0.859, 1.867
0.878, 1.973
0.899, 2.12
0.911, 2.22
0.92, 2.32
0.929, 2.44
0.939, 2.6
0.948, 2.81
0.958, 3.12
0.967, 3.51
0.973, 3.98
0.985, 5.59

File: convert_PP0_to_alpha-s/carbon/G25_Ar_77K_convert_data.txt
# Ar adsorption data for graphite (G25) sample at 77 K
# K. Miura et al., Adsorption (2007) 13: 139-147.: DOI 10.1007/s10450-007-9015-7
# Vm=V(theta=1)=3.16[cm3/g], C-value=352, S=11.70[m2/g]
# relative_pressure_X, V[cm3(STP)/g], theta
2.98E-04, 0.5361, 0.1697
8.94E-04, 1.1452, 0.3624
1.79E-03, 1.7237, 0.5455
4.63E-03, 2.2388, 0.7085
1.53E-02, 2.6341, 0.8336
2.49E-02, 2.7932, 0.8839
3.64E-02, 2.9302, 0.9273
4.78E-02, 3.0468, 0.9642
6.68E-02, 3.1992, 1.0124
8.44E-02, 3.3134, 1.0485
0.1291, 3.5658, 1.1284
0.1711, 3.7902, 1.1994
0.2079, 3.9899, 1.2626
0.246, 4.2141, 1.3336
0.2776, 4.4141, 1.3969
0.3064, 4.629, 1.4649
0.3452, 5.0009, 1.5826
0.3699, 5.3021, 1.6779
0.4076, 5.6789, 1.7971
0.4532, 6.041, 1.9117
0.5023, 6.414, 2.0297
0.554, 6.8251, 2.1598
0.599, 7.2312, 2.2884
0.6551, 7.9057, 2.5018
0.7053, 8.5676, 2.7113
0.7529, 9.256, 2.9291
0.7963, 10.032, 3.1747
0.8253, 10.736, 3.3975
0.8487, 11.531, 3.6491
0.9088, 14.603, 4.6212
0.9412, 18.041, 5.7092
0.9582, 20.98, 6.6392

File: convert_PP0_to_alpha-s/carbon/G25_Ar_77K_reference_data.txt
# graphite (G25), Ar, 77 K, data, t
# K. Miura et al., Adsorption (2007) 13: 139-147.: DOI 10.1007/s10450-007-9015-7
# Vm=V(theta=1) = 3.16 [cm3/g], C-value = 352, S = 11.70 [m2/g]
# V(alpha-s=1) = V(P/P0=0.4) = V0.4 = 5.60294 [cm3/g]
# S(alpha-s)[m2/g] = slope[cm3(STP)/g] * 11.70/5.60294 = slope[cm3(STP)/g] * 2.088189
# relative_pressure_X, V[cm3(STP)/g], theta, alpha-s, t[nm]
2.98E-04, 0.5361, 0.1697, 0.09568191, 0.0570192
8.94E-04, 1.1452, 0.3624, 0.204392694, 0.1217664
1.79E-03, 1.7237, 0.5455, 0.307642059, 0.183288
4.63E-03, 2.2388, 0.7085, 0.399575937, 0.238056
1.53E-02, 2.6341, 0.8336, 0.470128183, 0.2800896
2.49E-02, 2.7932, 0.8839, 0.498523989, 0.2969904
3.64E-02, 2.9302, 0.9273, 0.522975438, 0.3115728
4.78E-02, 3.0468, 0.9642, 0.543785941, 0.3239712
6.68E-02, 3.1992, 1.0124, 0.570985947, 0.3401664
8.44E-02, 3.3134, 1.0485, 0.591368103, 0.352296
0.1291, 3.5658, 1.1284, 0.636415882, 0.3791424
0.1711, 3.7902, 1.1994, 0.676466284, 0.4029984
0.2079, 3.9899, 1.2626, 0.712108286, 0.4242336
0.246, 4.2141, 1.3336, 0.752122993, 0.4480896
0.2776, 4.4141, 1.3969, 0.787818538, 0.4693584
0.3064, 4.629, 1.4649, 0.826173402, 0.4922064
0.3452, 5.0009, 1.5826, 0.892549269, 0.5317536
0.3699, 5.3021, 1.6779, 0.94630676, 0.5637744
0.4076, 5.6789, 1.7971, 1.013557168, 0.6038256
0.4532, 6.041, 1.9117, 1.078183953, 0.6423312
0.5023, 6.414, 2.0297, 1.144756146, 0.6819792
0.554, 6.8251, 2.1598, 1.21812834, 0.7256928
0.599, 7.2312, 2.2884, 1.290608145, 0.7689024
0.6551, 7.9057, 2.5018, 1.410991372, 0.8406048
0.7053, 8.5676, 2.7113, 1.52912578, 0.9109968
0.7529, 9.256, 2.9291, 1.651989848, 0.9841776
0.7963, 10.032, 3.1747, 1.790488565, 1.0666992
0.8253, 10.736, 3.3975, 1.916136885, 1.14156
0.8487, 11.531, 3.6491, 2.058026679, 1.2260976
0.9088, 14.603, 4.6212, 2.606310259, 1.5527232
0.9412, 18.041, 5.7092, 3.219916687, 1.9182912
0.9582, 20.98, 6.6392, 3.744462728, 2.2307712

File: convert_PP0_to_alpha-s/carbon/G25_N2_77K_convert_data.txt
# N2 adsorption data for graphite (G25) sample at 77 K
# K. Miura et al., Adsorption (2007) 13: 139-147.: DOI 10.1007/s10450-007-9015-7
# Vm=2.83[cm3/g], C-value=443, S=12.30[m2/g]
# relative_pressure_X, V[cm3(STP)/g], theta
3.62E-04, 0.988, 0.3491
6.03E-04, 1.5154, 0.5355
5.55E-03, 2.2464, 0.7938
1.22E-02, 2.444, 0.8636
1.92E-02, 2.5425, 0.8984
3.36E-02, 2.6704, 0.9436
4.46E-02, 2.7505, 0.9719
6.11E-02, 2.8494, 1.0069
7.65E-02, 2.9297, 1.0352
9.16E-02, 3.0051, 1.0619
0.1166, 3.1288, 1.1056
0.1416, 3.2518, 1.149
0.1575, 3.3304, 1.1768
0.1724, 3.4102, 1.205
0.1919, 3.5225, 1.2447
0.2117, 3.6377, 1.2854
0.2317, 3.7586, 1.3281
0.2601, 3.9457, 1.3942
0.2899, 4.1469, 1.4653
0.3113, 4.297, 1.5184
0.3396, 4.4892, 1.5863
0.3608, 4.6239, 1.6339
0.3937, 4.8238, 1.7045
0.4154, 4.9445, 1.7472
0.4398, 5.0869, 1.7975
0.465, 5.2277, 1.8472
0.4902, 5.3756, 1.8995
0.5147, 5.5232, 1.9517
0.5434, 5.7119, 2.0183
0.5645, 5.8553, 2.069
0.589, 6.0276, 2.1299
0.6136, 6.2164, 2.1966
0.6441, 6.4859, 2.2918
0.6706, 6.73, 2.3781
0.6948, 6.9859, 2.4685
0.7195, 7.2768, 2.5713
0.7437, 7.5814, 2.6789
0.7674, 7.9316, 2.8027
0.7914, 8.3288, 2.943
0.8142, 8.7784, 3.1019
0.8408, 9.4006, 3.3218
0.8611, 10.003, 3.5346
0.9045, 12.006, 4.2424
0.9384, 15.017, 5.3064
0.9551, 17.859, 6.3106

File: convert_PP0_to_alpha-s/carbon/G25_N2_77K_reference_data.txt
# N2 adsorption data for graphite (G25) sample at 77 K
# K. Miura et al., Adsorption (2007) 13: 139-147.: DOI 10.1007/s10450-007-9015-7
# Vm=V(theta=1)=2.83[cm3/g], C-value=443, S=12.30[m2/g]
# relative_pressure_X, V[cm3(STP)/g], theta
3.62E-04, 0.988, 0.3491
6.03E-04, 1.5154, 0.5355
5.55E-03, 2.2464, 0.7938
1.22E-02, 2.444, 0.8636
1.92E-02, 2.5425, 0.8984
3.36E-02, 2.6704, 0.9436
4.46E-02, 2.7505, 0.9719
6.11E-02, 2.8494, 1.0069
7.65E-02, 2.9297, 1.0352
9.16E-02, 3.0051, 1.0619
0.1166, 3.1288, 1.1056
0.1416, 3.2518, 1.149
0.1575, 3.3304, 1.1768
0.1724, 3.4102, 1.205
0.1919, 3.5225, 1.2447
0.2117, 3.6377, 1.2854
0.2317, 3.7586, 1.3281
0.2601, 3.9457, 1.3942
0.2899, 4.1469, 1.4653
0.3113, 4.297, 1.5184
0.3396, 4.4892, 1.5863
0.3608, 4.6239, 1.6339
0.3937, 4.8238, 1.7045
0.4154, 4.9445, 1.7472
0.4398, 5.0869, 1.7975
0.465, 5.2277, 1.8472
0.4902, 5.3756, 1.8995
0.5147, 5.5232, 1.9517
0.5434, 5.7119, 2.0183
0.5645, 5.8553, 2.069
0.589, 6.0276, 2.1299
0.6136, 6.2164, 2.1966
0.6441, 6.4859, 2.2918
0.6706, 6.73, 2.3781
0.6948, 6.9859, 2.4685
0.7195, 7.2768, 2.5713
0.7437, 7.5814, 2.6789
0.7674, 7.9316, 2.8027
0.7914, 8.3288, 2.943
0.8142, 8.7784, 3.1019
0.8408, 9.4006, 3.3218
0.8611, 10.003, 3.5346
0.9045, 12.006, 4.2424
0.9384, 15.017, 5.3064
0.9551, 17.859, 6.3106

File: convert_PP0_to_alpha-s/carbon/Graphite_Carbon_Black_Ar_77K_convert_data.txt
# Argon Standard Reduced Adsorption Data for
# Carbopack F Graphitized Carbon Black at 77 K (Amounts
# Adsorbed Were Divided by the Amount Adsorbed at a
# Relative Pressure of 0.4, i.e., 3.173 [cm3(STP)/g]
# V(alpha-s=1) = V(P/P0=0.4) = V0.4 = 3.173 [cm3(STP)/g], S(BET) = 5.88 [m2/g]
# S(alpha-s)[m2/g] = slope[cm3(STP)/g] * 5.88/3.173 = slope[cm3(STP)/g] * 1.853136
# L. Gardner et al., J. Phys. Chem. B, Vol. 105, No. 50, 2001.
# P/P0, alpha-s
5.85E-05, 6.08E-03
1.16E-04, 0.0122
1.70E-04, 0.0184
2.19E-04, 0.0245
2.63E-04, 0.0307
3.04E-04, 0.0368
3.41E-04, 0.0430
3.75E-04, 0.0492
4.23E-04, 0.0590
4.66E-04, 0.0688
5.04E-04, 0.0787
5.39E-04, 0.0885
5.70E-04, 0.0984
5.98E-04, 0.108
6.30E-04, 0.118
6.54E-04, 0.128
6.77E-04, 0.138
6.98E-04, 0.148
7.19E-04, 0.158
7.39E-04, 0.168
7.58E-04, 0.177
7.77E-04, 0.187
7.96E-04, 0.197
8.14E-04, 0.207
8.33E-04, 0.217
8.52E-04, 0.227
8.72E-04, 0.237
8.92E-04, 0.247
9.12E-04, 0.257
9.34E-04, 0.267
9.56E-04, 0.276
9.81E-04, 0.286
1.01E-03, 0.296
1.04E-03, 0.306
1.07E-03, 0.316
1.10E-03, 0.326
1.14E-03, 0.336
1.18E-03, 0.345
1.23E-03, 0.355
1.29E-03, 0.365
1.35E-03, 0.375
1.42E-03, 0.384
1.51E-03, 0.394
1.62E-03, 0.404
1.75E-03, 0.413
1.91E-03, 0.423
2.11E-03, 0.432
2.37E-03, 0.441
2.69E-03, 0.45
3.11E-03, 0.459
3.65E-03, 0.467
4.32E-03, 0.475
5.16E-03, 0.482
6.19E-03, 0.489
7.57E-03, 0.496
9.22E-03, 0.503
0.0111, 0.508
0.0123, 0.511
0.0126, 0.512
0.0151, 0.517
0.0178, 0.522
0.0202, 0.526
0.0215, 0.528
0.0228, 0.530
0.0241, 0.532
0.0247, 0.533
0.0254, 0.534
0.0259, 0.535
0.0276, 0.537
0.0283, 0.538
0.0301, 0.541
0.0309, 0.542
0.0328, 0.546
0.0336, 0.547
0.0354, 0.550
0.0361, 0.551
0.0377, 0.554
0.0384, 0.556
0.0403, 0.559
0.0428, 0.563
0.0454, 0.567
0.0503, 0.572
0.0601, 0.579
0.0708, 0.585
0.0809, 0.589
0.091, 0.594
0.101, 0.598
0.111, 0.602
0.121, 0.605
0.131, 0.609
0.141, 0.613
0.151, 0.617
0.161, 0.621
0.171, 0.625
0.181, 0.629
0.191, 0.634
0.201, 0.639
0.211, 0.644
0.221, 0.649
0.231, 0.655
0.241, 0.661
0.251, 0.667
0.260, 0.674
0.270, 0.682
0.280, 0.690
0.289, 0.700
0.299, 0.711
0.308, 0.724
0.318, 0.738
0.327, 0.755
0.336, 0.776
0.349, 0.812
0.360, 0.852
0.371, 0.895
0.381, 0.936
0.390, 0.970
0.400, 1.00
0.410, 1.03
0.420, 1.05
0.430, 1.07
0.440, 1.09
0.450, 1.10
0.460, 1.12
0.470, 1.13
0.480, 1.14
0.490, 1.15
0.500, 1.17
0.510, 1.18
0.520, 1.19
0.530, 1.20
0.540, 1.21
0.550, 1.22
0.560, 1.24
0.570, 1.25
0.579, 1.26
0.590, 1.28
0.599, 1.30
0.610, 1.32
0.620, 1.34
0.630, 1.36
0.640, 1.39
0.650, 1.42
0.660, 1.44
0.670, 1.47
0.680, 1.50
0.690, 1.53
0.700, 1.55
0.710, 1.58
0.720, 1.60
0.728, 1.62
0.741, 1.64
0.750, 1.67
0.760, 1.69
0.770, 1.71
0.780, 1.73
0.790, 1.75
0.800, 1.77
0.810, 1.79
0.819, 1.82
0.829, 1.85
0.839, 1.88
0.848, 1.92
0.854, 1.96
0.859, 2.02
0.865, 2.11
0.872, 2.18
0.900, 2.34
0.930, 2.52
0.937, 2.59
0.947, 2.72
0.956, 2.93
0.970, 3.21
0.978, 3.39
0.985, 3.67
0.991, 3.94

File: convert_PP0_to_alpha-s/carbon/Graphite_Carbon_Black_Ar_87K_convert_data.txt
# Argon Standard Reduced Adsorption Data for
# Carbopack F Graphitized Carbon Black at 87 K (Amounts
# Adsorbed Were Divided by the Amount Adsorbed at a
# Relative Pressure of 0.4, i.e., 3.108 cm3 STP g-1)
# Gardner et al., J. Phys. Chem. B, Vol. 105, No. 50, 2001.
# P/P0, alpha-s, 
1.28E-04, 9.17E-03
2.49E-04, 0.0184
3.54E-04, 0.0274
4.50E-04, 0.0364
5.38E-04, 0.0456
6.20E-04, 0.0548
6.95E-04, 0.0641
7.65E-04, 0.0735
8.30E-04, 0.0829
8.91E-04, 0.0924
9.49E-04, 0.102
1.00E-03, 0.111
1.06E-03, 0.121
1.11E-03, 0.131
1.16E-03, 0.140
1.20E-03, 0.150
1.25E-03, 0.160
1.30E-03, 0.169
1.34E-03, 0.179
1.39E-03, 0.188
1.43E-03, 0.198
1.48E-03, 0.208
1.52E-03, 0.217
1.57E-03, 0.227
1.62E-03, 0.237
1.67E-03, 0.246
1.72E-03, 0.256
1.77E-03, 0.265
1.83E-03, 0.275
1.89E-03, 0.284
1.96E-03, 0.294
2.03E-03, 0.303
2.10E-03, 0.312
2.18E-03, 0.322
2.27E-03, 0.331
2.36E-03, 0.340
2.47E-03, 0.349
2.58E-03, 0.358
2.71E-03, 0.366
2.86E-03, 0.375
3.02E-03, 0.383
3.19E-03, 0.391
3.39E-03, 0.399
3.62E-03, 0.406
3.86E-03, 0.414
4.13E-03, 0.420
4.44E-03, 0.427
4.81E-03, 0.434
5.23E-03, 0.441
5.69E-03, 0.447
6.20E-03, 0.452
6.75E-03, 0.458
7.55E-03, 0.465
8.13E-03, 0.469
8.75E-03, 0.473
9.40E-03, 0.477
0.0100, 0.480
0.0113, 0.486
0.0125, 0.491
0.0150, 0.498
0.0175, 0.505
0.0202, 0.511
0.0250, 0.518
0.0301, 0.525
0.0351, 0.531
0.0401, 0.536
0.0452, 0.541
0.0501, 0.545
0.0573, 0.551
0.0695, 0.56
0.0793, 0.567
0.0890, 0.573
0.0987, 0.580
0.117, 0.591
0.137, 0.602
0.156, 0.616
0.176, 0.633
0.195, 0.649
0.215, 0.671
0.235, 0.694
0.256, 0.719
0.276, 0.746
0.297, 0.778
0.317, 0.817
0.337, 0.861
0.360, 0.914
0.381, 0.959
0.400, 1.00
0.420, 1.04
0.440, 1.07
0.460, 1.10
0.480, 1.13
0.500, 1.15
0.520, 1.18
0.540, 1.21
0.560, 1.23
0.580, 1.26
0.600, 1.30
0.620, 1.34
0.640, 1.38
0.660, 1.44
0.680, 1.50
0.700, 1.57
0.720, 1.65
0.740, 1.72
0.760, 1.78
0.780, 1.84
0.800, 1.91
0.819, 1.98
0.840, 2.07
0.860, 2.17
0.879, 2.30
0.899, 2.45
0.919, 2.63
0.940, 2.90
0.954, 3.27
0.964, 3.63
0.975, 4.22
0.984, 5.09
0.988, 5.9

File: convert_PP0_to_alpha-s/carbon/Graphitized_carbon_black_sample_GCB-I_N2_77K_convert_data.txt
# Graphitized carbon black (GCB-I), N2, 77.4 K
# K. Nakai et al., DOI:10.1016/j.jcis.2010.08.005
# V(alpha-s=1) = V(P/P0=0.4) = V0.4 = 22.7 [cm3(STP)/g], V(theta=1)=12.5 [cm3(STP)/g], S(BET) = 54.2 [m2/g]
# S(alpha-s)[m2/g] = slope[cm3(STP)/g] * 54.2/22.7 = slope[cm3(STP)/g] * 2.387665
# n/(molecules/nm2) = 0.602 * Gamma/(micro mol/m2)
# P/P0, alpha-s, Gamma(micro mol/m2)
0.00000040, 0.00198, 0.037
0.00000060, 0.00273, 0.051
0.0000010, 0.0037, 0.068
0.0000015, 0.0048, 0.090
0.0000020, 0.0058, 0.109
0.0000025, 0.0067, 0.126
0.0000030, 0.0076, 0.143
0.0000035, 0.0085, 0.158
0.0000040, 0.0093, 0.174
0.0000050, 0.0108, 0.203
0.0000060, 0.0123, 0.231
0.0000070, 0.0136, 0.254
0.0000080, 0.0148, 0.276
0.0000090, 0.0160, 0.299
0.000010, 0.0172, 0.321
0.000015, 0.0229, 0.428
0.000020, 0.0282, 0.527
0.000030, 0.0388, 0.725
0.000040, 0.0480, 0.898
0.000050, 0.0573, 1.071
0.000060, 0.0670, 1.252
0.000070, 0.0762, 1.425
0.000080, 0.0859, 1.607
0.000090, 0.0965, 1.80
0.00010, 0.106, 1.99
0.00012, 0.126, 2.35
0.00015, 0.156, 2.92
0.00020, 0.203, 3.79
0.00025, 0.242, 4.53
0.00030, 0.273, 5.11
0.00035, 0.300, 5.60
0.00040, 0.322, 6.01
0.00050, 0.352, 6.59
0.00060, 0.374, 7.00
0.00070, 0.390, 7.29
0.00080, 0.403, 7.54
0.0010, 0.419, 7.83
0.0015, 0.442, 8.27
0.0020, 0.456, 8.54
0.0030, 0.476, 8.90
0.0040, 0.486, 9.09
0.0050, 0.493, 9.23
0.0070, 0.505, 9.44
0.0080, 0.509, 9.52
0.010, 0.516, 9.66
0.020, 0.540, 10.09
0.025, 0.547, 10.23
0.030, 0.552, 10.33
0.040, 0.562, 10.50
0.050, 0.570, 10.65
0.070, 0.584, 10.93
0.080, 0.591, 11.05
0.10, 0.604, 11.30
0.15, 0.643, 12.03
0.20, 0.692, 12.94
0.25, 0.758, 14.17
0.30, 0.837, 15.65
0.35, 0.921, 17.2
0.40, 1.000, 18.7
0.45, 1.062, 19.9
0.50, 1.123, 21.0
0.55, 1.185, 22.2
0.60, 1.256, 23.5
0.65, 1.339, 25.0
0.70, 1.449, 27.1
0.75, 1.577, 29.5
0.80, 1.753, 32.8
0.82, 1.841, 34.4
0.85, 1.996, 37.3

File: convert_PP0_to_alpha-s/carbon/Graphitized_carbon_black_sample_GCB-I_N2_87K_convert_data.txt
# Graphitized carbon black (GCB-I), N2, 87.3 K, data
# K. Nakai et al., DOI:10.1016/j.jcis.2011.10.061
# V(alpha-s=1) = V(P/P0=0.4) = V0.4 = 21.1 [cm3(STP)/g], V(theta=1)=12.2 [cm3(STP)/g], S(BET) = 54.2 [m2/g]
# S(alpha-s)[m2/g] = slope[cm3(STP)/g] * 54.2/21.1 = slope[cm3(STP)/g] * 2.56872
# n/(molecules/nm2) = 0.602 * Gamma/(micro mol/m2)
# P/P0, alpha-s, Gamma(micro mol/m2), Gamma(N2/nm2)
0.00000040, 0.00111, 0.0193, 0.0116
0.00000060, 0.00144, 0.0251, 0.0151
0.0000010, 0.00205, 0.0356, 0.0214
0.0000015, 0.00264, 0.0459, 0.0276
0.0000020, 0.00319, 0.0553, 0.0333
0.0000025, 0.00365, 0.0633, 0.0381
0.0000030, 0.00410, 0.0712, 0.0428
0.0000035, 0.00454, 0.0788, 0.0474
0.0000040, 0.00493, 0.0857, 0.0516
0.0000050, 0.00562, 0.0977, 0.0588
0.0000060, 0.00629, 0.109, 0.0657
0.0000070, 0.00686, 0.119, 0.0717
0.0000080, 0.00742, 0.129, 0.0776
0.0000090, 0.00795, 0.138, 0.0831
0.000010, 0.00847, 0.147, 0.0886
0.000015, 0.0111, 0.192, 0.116
0.000020, 0.0137, 0.238, 0.143
0.000030, 0.0189, 0.327, 0.197
0.000040, 0.0233, 0.404, 0.243
0.000050, 0.0271, 0.470, 0.283
0.000060, 0.0308, 0.535, 0.322
0.000070, 0.0341, 0.593, 0.357
0.000080, 0.0379, 0.569, 0.397
0.000090, 0.0422, 0.732, 0.441
0.00010, 0.0464, 0.806, 0.485
0.00012, 0.0554, 0.963, 0.580
0.00015, 0.0682, 1.19, 0.714
0.00020, 0.0919, 1.60, 0.961
0.00025, 0.113, 1.97
0.00030, 0.135, 2.34, 1.41
0.00035, 0.156, 2.70, 1.63
0.00040, 0.176, 3.05, 1.84
0.00050, 0.212, 3.68, 2.21
0.00060, 0.244, 4.23, 2.55
0.00070, 0.271, 4.70, 2.83
0.00080, 0.294, 5.11, 3.08
0.0010, 0.333, 5.78, 3.48
0.0015, 0.385, 6.68, 4.02
0.0020, 0.416, 7.23, 4.35
0.0030, 0.449, 7.80, 4.69
0.0040, 0.468, 8.14, 4.90
0.0050, 0.481, 8.36, 5.03
0.0070, 0.500, 8.69, 5.23
0.0080, 0.506, 8.80, 5.30
0.010, 0.516, 8.97, 5.40
0.015, 0.535, 9.29, 5.59
0.020, 0.547, 9.50, 5.72
0.030, 0.564, 9.80, 5.90
0.040, 0.577, 10.0, 6.03
0.050, 0.587, 10.2, 6.12
0.070, 0.605, 10.5, 6.33
0.080, 0.614, 10.7, 6.42
0.10, 0.631, 11.0, 6.60
0.15, 0.674, 11.7, 7.05
0.20, 0.724, 12.6, 7.57
0.25, 0.781, 13.6, 8.17
0.30, 0.848, 14.7, 8.87
0.35, 0.924, 16.1, 9.66
0.40, 1.000, 17.4, 10.5
