Repository: by-student-2017/pyGAPS-python3.7-template

# pyGAPS-python3.7-template

## tested with Ubumtu 20.04 LTS, Ubuntu 18.04 LTS and Windows 10.

## Usage -1-
1. cd ~/pyGAPS-python3.7-template
2. python3 dft_fit_csv_des.py
3. (see plot directory)
4. (write your data on case.csv, please.)

## case.csv (input condition and data) [P/P0 vs. cm^3 (STP)]
	iso_type,Isotherme
	is_real,true
	pressure_mode,relative
	pressure_unit,None
	loading_basis,molar
	loading_unit,cm3(STP)
	adsorbent_basis,mass
	adsorbent_unit,g


Maybe, PSD-plot_pygaps_v303.py is for python 3.9.

File: convert_PP0_to_alpha-s/carbon/Non-Graphitized_carbon_black_sample_NGCB_N2_77K_convert_data.txt
# Non-Graphitized carbon black (NGCB), N2, 77.4 K
# K. Nakai et al., DOI:10.1016/j.jcis.2010.08.005
# V(alpha-s=1) = V(P/P0=0.4) = V0.4 = 6.96 [cm3(STP)/g], V(theta=1)=4.34 [cm3(STP)/g], S(BET) = 18.9 [m2/g]
# S(alpha-s)[m2/g] = slope[cm3(STP)/g] * 18.9/6.96 = slope[cm3(STP)/g] * 2.715517
# n/(molecules/nm2) = 0.602 * Gamma/(micro mol/m2)
# P/P0, alpha-s, Gamma(micro mol/m2)
0.00000005, 0.0022, 0.035
0.00000007, 0.0034, 0.057
0.00000010, 0.0050, 0.083
0.00000015, 0.0066, 0.109
0.00000020, 0.0076, 0.125
0.00000025, 0.0085, 0.140
0.0000003, 0.0093, 0.154
0.0000004, 0.0111, 0.182
0.0000005, 0.0126, 0.208
0.0000010, 0.0184, 0.303
0.0000013, 0.0210, 0.345
0.0000020, 0.0256, 0.421
0.0000030, 0.0309, 0.508
0.0000040, 0.0359, 0.591
0.0000050, 0.0402, 0.662
0.0000060, 0.0445, 0.733
0.0000080, 0.0503, 0.828
0.000010, 0.0560, 0.922
0.000013, 0.0618, 1.017
0.000020, 0.0733, 1.206
0.000030, 0.0862, 1.419
0.000040, 0.0977, 1.608
0.000060, 0.115, 1.89
0.000080, 0.129, 2.13
0.00010, 0.144, 2.36
0.00013, 0.161, 2.65
0.00020, 0.190, 3.12
0.00030, 0.223, 3.66
0.00040, 0.250, 4.11
0.00050, 0.270, 4.45
0.00060, 0.283, 4.66
0.00080, 0.309, 5.08
0.0010, 0.330, 5.44
0.0013, 0.352, 5.79
0.0020, 0.382, 6.29
0.0030, 0.409, 6.74
0.0050, 0.441, 7.26
0.0060, 0.453, 7.45
0.0080, 0.471, 7.76
0.010, 0.484, 7.97
0.013, 0.499, 8.20
0.020, 0.522, 8.58
0.030, 0.546, 8.99
0.040, 0.568, 9.34
0.050, 0.582, 9.58
0.060, 0.596, 9.81
0.080, 0.621, 10.21
0.10, 0.644, 10.59
0.12, 0.668, 10.99
0.14, 0.687, 11.30
0.16, 0.711, 11.70
0.18, 0.733, 12.06
0.20, 0.754, 12.41
0.22, 0.780, 12.84
0.24, 0.802, 13.19
0.26, 0.825, 13.57
0.28, 0.848, 13.95
0.30, 0.874, 14.38
0.32, 0.899, 14.80
0.34, 0.922, 15.18
0.36, 0.948, 15.61
0.38, 0.974, 16.03
0.40, 1.00, 16.46
0.42, 1.02, 16.8
0.44, 1.05, 17.3
0.46, 1.07, 17.7
0.48, 1.10, 18.1
0.50, 1.12, 18.5
0.52, 1.15, 18.9
0.54, 1.18, 19.4
0.56, 1.21, 19.9
0.58, 1.24, 20.4
0.60, 1.27, 20.9
0.62, 1.30, 21.4
0.64, 1.34, 22.0
0.66, 1.36, 22.5
0.68, 1.40, 23.1
0.70, 1.45, 23.9
0.72, 1.49, 24.6
0.74, 1.54, 25.3
0.76, 1.59, 26.2
0.78, 1.65, 27.2
0.80, 1.71, 28.1
0.82, 1.78, 29.3
0.84, 1.87, 30.7
0.85, 1.91, 31.4
0.86, 1.97, 32.4
0.87, 2.04, 33.6
0.88, 2.11, 34.8
0.90, 2.27, 37.4

File: convert_PP0_to_alpha-s/carbon/Non-Graphitized_carbon_black_sample_NGCB_N2_87K_convert_data.txt
# Non-Graphitized carbon black (NGCB), N2, 87.3 K
# K. Nakai et al., DOI:10.1016/j.jcis.2011.10.061
# V(alpha-s=1) = V(P/P0=0.4) = V0.4 = 6.72 [cm3(STP)/g], V(theta=1)=4.21 [cm3(STP)/g], S(BET) = 18.9 [m2/g]
# S(alpha-s)[m2/g] = slope[cm3(STP)/g] * 18.9/6.72 = slope[cm3(STP)/g] * 2.8125
# n/(molecules/nm2) = 0.602 * Gamma/(micro mol/m2)
# P/P0, alpha-s, Gamma(micro mol/m2), Gamma(N2/nm2)
0.00000020, 0.00104, 0.0166, 0.0100
0.00000040, 0.00218, 0.0347, 0.0209
0.00000060, 0.00335, 0.0532, 0.0321
0.0000010, 0.00552, 0.0878, 0.0528
0.0000015, 0.00791, 0.126, 0.0758
0.0000020, 0.01000, 0.159, 0.0957
0.0000025, 0.0117, 0.186, 0.112
0.0000030, 0.0133, 0.212, 0.128
0.0000035, 0.0147, 0.234, 0.141
0.0000040, 0.0160, 0.254, 0.153
0.0000050, 0.0181, 0.289, 0.174
0.0000060, 0.0202, 0.322, 0.194
0.0000070, 0.0220, 0.350, 0.211
0.0000080, 0.0238, 0.378, 0.228
0.0000090, 0.0254, 0.405, 0.244
0.000010, 0.0269, 0.428, 0.258
0.000015, 0.0333, 0.530, 0.319
0.000020, 0.0393, 0.625, 0.376
0.000030, 0.0483, 0.769, 0.463
0.000040, 0.0562, 0.894, 0.538
0.000050, 0.0622, 0.989, 0.595
0.000060, 0.0681, 1.08, 0.652
0.000070, 0.0736, 1.17, 0.705
0.000080, 0.0788, 1.25, 0.755
0.000090, 0.0838, 1.33, 0.802
0.00010, 0.0882, 1.40, 0.844
0.00012, 0.0965, 1.54, 0.924
0.00015, 0.108, 1.72, 1.04
0.00020, 0.125, 1.99, 1.20
0.00025, 0.141, 2.24, 1.35
0.00030, 0.154, 2.45, 2.45
0.00035, 0.166, 2.64, 1.59
0.00040, 0.177, 2.81, 1.69
0.00050, 0.195, 3.10, 1.87
0.00060, 0.211, 3.36, 2.02
0.00070, 0.224, 3.57, 2.15
0.00080, 0.236, 3.76, 2.26
0.0010, 0.256, 4.07, 2.45
0.0015, 0.295, 4.69, 2.83
0.0020, 0.323, 5.13, 3.09
0.0030, 0.358, 5.70, 3.43
0.0040, 0.384, 6.10, 3.67
0.0050, 0.404, 6.43, 3.87
0.0070, 0.431, 6.86, 4.13
0.0080, 0.440, 7.00, 4.22
0.010, 0.457, 7.26, 4.37
0.015, 0.489, 7.78, 4.68
0.020, 0.509, 8.10, 4.88
0.025, 0.525, 8.34, 5.02
0.030, 0.540, 8.58, 5.17
0.040, 0.563, 8.95, 5.39
0.050, 0.581, 9.24, 5.57
0.070, 0.611, 9.72, 5.85
0.080, 0.624, 9.92, 5.97
0.10, 0.649, 10.3, 6.22
0.15, 0.707, 11.2, 6.76
0.20, 0.760, 12.1, 7.28
0.25. 0.817, 13.0, 7.82
0.30, 0.875, 13.9, 8.37
0.35, 0.936, 14.9, 8.96
0.40, 1.000, 15.9, 9.57

File: convert_PP0_to_alpha-s/carbon/OGA_Ar_77K_reference_data.txt
# graphite (OGA), Ar, 77 K, data, t
# K. Miura et al., Adsorption (2007) 13: 139-147.: DOI 10.1007/s10450-007-9015-7
# Vm=V(theta=1) = 1.42 [cm3/g], C-value = 653, S = 5.27 [m2/g]
# V(alpha-s=1) = V(P/P0=0.4) = V0.4 = 2.761582 [cm3/g]
# S(alpha-s)[m2/g] = slope[cm3(STP)/g] * 5.27/2.761582 = slope[cm3(STP)/g] * 1.908326
# relative_pressure_X, V[cm3(STP)/g], theta
1.19E-03, 0.545, 0.3838, 0.197350649, 0.1289568
4.31E-03, 1.1235, 0.7912, 0.406832026, 0.2658432
1.50E-02, 1.2831, 0.9036, 0.464624987, 0.3036096
2.92E-02, 1.3612, 0.9586, 0.492905878, 0.3220896
4.85E-02, 1.4571, 1.0261, 0.52763235, 0.3447696
7.10E-02, 1.5123, 1.065, 0.547620893, 0.35784
0.1009, 1.5752, 1.1093, 0.570397692, 0.3727248
0.1369, 1.6367, 1.1526, 0.592667536, 0.3872736
0.1766, 1.7052, 1.2008, 0.617472159, 0.4034688
0.2117, 1.7745, 1.2496, 0.642566471, 0.4198656
0.2511, 1.8685, 1.3158, 0.676604932, 0.4421088
0.3053, 2.0453, 1.4404, 0.740626206, 0.4839744
0.3489, 2.3261, 1.6381, 0.842307054, 0.5504016
0.4008, 2.7684, 1.9496, 1.002468875, 0.6550656
0.4565, 3.0248, 2.1301, 1.095314208, 0.7157136
0.5097, 3.2282, 2.2734, 1.168967642, 0.7638624
0.5627, 3.4524, 2.4313, 1.250152992, 0.8169168
0.6059, 3.7043, 2.6087, 1.341368824, 0.8765232
0.6624, 4.2089, 2.964, 1.524090177, 0.995904
0.7159, 4.6465, 3.2722, 1.682550075, 1.0994592
0.7651, 5.0907, 3.585, 1.843399906, 1.20456
0.81, 5.6189, 3.957, 2.034667086, 1.329552
0.848, 6.3881, 4.4987, 2.313203084, 1.5115632
0.8664, 7.1563, 5.0396, 2.591376972, 1.6933056
0.9163, 8.921, 6.2824, 3.230394752, 2.1108864
0.9487, 12.151, 8.557, 4.400014195, 2.875152
0.8712, 5.3473, 5.0446, 1.936317661, 1.6949856
0.9075, 6.2346, 5.8817, 2.257619002, 1.9762512
0.9524, 9.5768, 9.0347, 3.467867331, 3.0356592

File: convert_PP0_to_alpha-s/carbon/OGA_N2_77K_reference_data.txt
# graphite (OGA), N2, 77 K, data, t
# K. Miura et al., Adsorption (2007) 13: 139-147.: DOI 10.1007/s10450-007-9015-7
# Vm=V(theta=1) = 1.30 [cm3/g], C-value = 849, S = 5.66 [m2/g]
# V(alpha-s=1) = V(P/P0=0.4) = V0.4 = 2.490465 [cm3/g]
# S(alpha-s)[m2/g] = slope[cm3(STP)/g] * 5.66/2.490465 = slope[cm3(STP)/g] * 2.272668
# relative_pressure_X, V[cm3(STP)/g], theta, alpha-s, t[nm]
3.18E-04, 0.5751, 0.4424, 0.230920732, 0.1566096
8.44E-03, 1.1729, 0.9022, 0.470956227, 0.3193788
1.89E-02, 1.2575, 0.9673, 0.504925787, 0.3424242
3.45E-02, 1.297, 0.9977, 0.520786279, 0.3531858
4.48E-02, 1.3195, 1.015, 0.529820736, 0.35931
6.10E-02, 1.3534, 1.0411, 0.543432652, 0.3685494
7.62E-02, 1.3771, 1.0593, 0.552948947, 0.3749922
9.10E-02, 1.4089, 1.0838, 0.565717647, 0.3836652
1.15E-01, 1.4527, 1.1175, 0.583304724, 0.395595
1.40E-01, 1.5008, 1.1545, 0.602618387, 0.408693
0.1552, 1.5302, 1.1771, 0.614423411, 0.4166934
0.1703, 1.564, 1.2031, 0.627995174, 0.4258974
0.1898, 1.6327, 1.2559, 0.655580384, 0.4445886
0.2098, 1.6927, 1.3021, 0.67967227, 0.4609434
0.2296, 1.7706, 1.362, 0.710951569, 0.482148
0.2589, 1.8838, 1.4491, 0.756404928, 0.5129814
0.2887, 2.0254, 1.558, 0.81326178, 0.551532
0.3091, 2.1184, 1.6295, 0.850604204, 0.576843
0.3386, 2.2538, 1.7337, 0.904971562, 0.6137298
0.3593, 2.3391, 1.7993, 0.939222193, 0.6369522
0.3917, 2.4621, 1.8939, 0.988610561, 0.6704406
0.4123, 2.5325, 1.9481, 1.016878374, 0.6896274
0.4373, 2.6132, 2.0102, 1.049281961, 0.7116108
0.4621, 2.7014, 2.078, 1.084697034, 0.735612
0.4873, 2.7813, 2.1395, 1.116779397, 0.757383
0.5121, 2.8635, 2.2027, 1.149785281, 0.7797558
0.5415, 2.9631, 2.2793, 1.189777813, 0.8068722
0.562, 3.0482, 2.3448, 1.223948138, 0.8300592
0.5867, 3.1431, 2.4176, 1.262053472, 0.8558304
0.6115, 3.2592, 2.5071, 1.308671272, 0.8875134
0.6413, 3.4144, 2.6265, 1.370988952, 0.929781
0.6668, 3.5601, 2.7385, 1.429492083, 0.969429
0.6913, 3.7152, 2.8578, 1.491769609, 1.0116612
0.7161, 3.8901, 2.9924, 1.561997458, 1.0593096
0.7408, 4.0774, 3.1365, 1.637204297, 1.110321
0.7654, 4.2899, 3.2999, 1.722529728, 1.1681646
0.7899, 4.5215, 3.4781, 1.81552441, 1.2312474
0.8143, 4.7913, 3.6856, 1.923857593, 1.3047024
0.8423, 5.1818, 3.986, 2.080655621, 1.411044
0.8627, 5.5536, 4.272, 2.22994501, 1.512288
0.9009, 6.5602, 5.0463, 2.634126559, 1.7863902
0.9468, 9.2519, 7.1168, 3.714928738, 2.5193472
0.9537, 10.121, 7.7854, 4.063899714, 2.7560316

File: convert_PP0_to_alpha-s/carbon/OGB_N2_77K_reference_data.txt
# graphite (OGB), N2, 77 K, data, t
# K. Miura et al., Adsorption (2007) 13: 139-147.: DOI 10.1007/s10450-007-9015-7
# Vm=V(theta=1) = 0.90 [cm3/g], C-value = 2242, S = 3.94 [m2/g]
# V(alpha-s=1) = V(P/P0=0.4) = V0.4 = 1.723016 [cm3/g]
# S(alpha-s)[m2/g] = slope[cm3(STP)/g] * 3.94/1.723016 = slope[cm3(STP)/g] * 2.286688
# relative_pressure_X, V[cm3(STP)/g], theta, alpha-s, t[nm]
1.50E-03, 0.7262, 0.8069, 0.421470259, 0.2856426
8.09E-03, 0.8322, 0.9247, 0.482990291, 0.3273438
1.84E-02, 0.9052, 1.0058, 0.525357861, 0.3560532
3.39E-02, 0.9224, 1.0249, 0.535340357, 0.3628146
4.40E-02, 0.9326, 1.0362, 0.541260209, 0.3668148
5.97E-02, 0.9608, 1.0676, 0.557626859, 0.3779304
7.48E-02, 0.9713, 1.0792, 0.563720824, 0.3820368
8.98E-02, 0.9919, 1.1021, 0.575676604, 0.3901434
1.12E-01, 1.0187, 1.1319, 0.591230726, 0.4006926
1.37E-01, 1.0426, 1.1584, 0.605101752, 0.4100736
0.1525, 1.0658, 1.1842, 0.618566514, 0.4192068
0.1674, 1.0824, 1.2027, 0.628200783, 0.4257558
0.1873, 1.1253, 1.2503, 0.653098985, 0.4426062
0.2072, 1.1702, 1.3002, 0.679157942, 0.4602708
0.2273, 1.2207, 1.3563, 0.708467014, 0.4801302
0.2569, 1.303, 1.4478, 0.756232095, 0.5125212
0.2867, 1.3975, 1.5528, 0.811077785, 0.5496912
0.307, 1.4626, 1.6251, 0.84886037, 0.5752854
0.3368, 1.5556, 1.7284, 0.902835493, 0.6118536
0.3574, 1.6165, 1.7961, 0.938180493, 0.6358194
0.3882, 1.693, 1.8811, 0.982579384, 0.6659094
0.4088, 1.7454, 1.9393, 1.012991174, 0.6865122
0.4337, 1.799, 1.9989, 1.044099416, 0.7076106
0.4589, 1.8548, 2.0609, 1.07648449, 0.7295586
0.4838, 1.8964, 2.1071, 1.100628201, 0.7459134
0.5087, 1.9584, 2.176, 1.136611616, 0.770304
0.5384, 2.0249, 2.2499, 1.175206731, 0.7964646
0.5588, 2.0812, 2.3124, 1.207881993, 0.8185896
0.5836, 2.1404, 2.3782, 1.242240351, 0.8418828
0.6089, 2.2179, 2.4643, 1.28721962, 0.8723622
0.6432, 2.3344, 2.5938, 1.354833617, 0.9182052
0.6688, 2.4559, 2.7288, 1.425349503, 0.9659952
0.6943, 2.5676, 2.8529, 1.490177688, 1.0099266
0.7188, 2.685, 2.9833, 1.558314026, 1.0560882
0.7435, 2.814, 3.1267, 1.633182745, 1.1068518
0.7688, 2.9692, 3.2991, 1.723257358, 1.1678814
0.7935, 3.1435, 3.4928, 1.824417185, 1.2364512
0.8177, 3.3297, 3.6997, 1.932483506, 1.3096938
0.8478, 3.618, 4.02, 2.099806386, 1.42308
0.8666, 3.8753, 4.3059, 2.249137559, 1.5242886
0.9099, 4.7647, 5.2941, 2.765325453, 1.8741114
0.9592, 7.6331, 8.4812, 4.430080742, 3.0023448
0.9537, 10.121, 7.7854, 5.874002331, 2.7560316
0.9384, 15.017, 5.3064, 8.715531371, 1.8784656
0.9551, 17.859, 6.3106, 10.36496469, 2.2339524

File: convert_PP0_to_alpha-s/carbon/convert_alpha-s_to_w.txt
# alpha-s, w/2 [nm], w [m]
0.02, 0.35, 0.7
0.05, 0.45, 0.9
0.20, 0.50, 1.0
0.50, 0.55, 1.1
0.55, 0.60, 1.2
0.57, 0.75, 1.5
0.63, 0.85, 1.7
0.74, 1.00, 2.0
0.79, 1.05, 2.1
0.85, 1.10, 2.2
0.95, 1.15, 2.3
1.00, 1.20, 2.4
1.05, 1.25, 2.5

File: convert_PP0_to_alpha-s/carbon/memo.txt

CB = Carbon Black (NGCB = Non-Graphitized Carbon Black)
GCB = Graphitized Carbon Black

Q. How to convert from P/P0 to alpha-s plot ?
A. Linear approximation is performed between two points (convert_data.txt) near the actual P/P0. (Ref: [4])

Q. How to calculate "slope" in alpha-s plot ?
A. The "slope" in the alpha-s plot is obtained by connecting the origin and the valley between the two "swings" with a straight line. As an aside, in a carbon (slit) system using N2 gas, alpha-s = 0.5 corresponds to single-layer adsorption. (Ref: [4,5])

Q. What does the straight line connecting the origin and the value at alpha-s = 0.5 mean ? 
A. This straight line removes the adsorption promoting effect caused by the pores and represents the contribution of the adsorption process similar to that of a flat surface. (Ref: [3])

Q. Should I use CB (NGCB) or GCB ? 
A. Local crystallinity in the pores may be improved in samples treated with activated carbon at a high temperature of 1000 degrees or higher, so it is necessary to consider using GCB instead of CB. (Ref: [4])

Q. What are the characteristics of "Black Pearl (BP) 280" ? 
A. see https://www.fetc.com.tw/upload/files/BP_280.pdf
  other ref.: Datasheet-BLACK-PEARLS-280pdf.pdf
  ----------------------------------------------------
  PROPERTY: TYPICAL VALUES; TEST METHOD
  Iodine number (mg/g): 43 ;ASTM D-1510
  OAN (cc/100g): 121 ;ASTM D-2414
  Tint (%): 60 ;ASTM D-3265
  325 Mesh residue (PPM): <200 ;ASTM D-1514
  Moisture as packed (%); <1.0 ;ASTM D-1509
  Density (kg/m3): 365 ;ASTM D-1513
  The data in the table above are typical test values intended as guidance only; they are not product specifications. Product specifications are available upon request from your Cabot  representative.
  ----------------------------------------------------

Q. What are the characteristics of "Carbopack F" ? 
A. see http://carbon.org.ua/sorbent-selection-guide
  HydrophobU: GCB-A
  https://gcms.cz/labrulez-bucket-strapi-h3hsga3/application::paper.paper/t406044.pdf
  Relative Analyte Size: >C20
  Analyte size relative to n-Alkanes. Consider all atoms, not just Carbon. For example, even  though 1,2-Dichloroethane is a C2, the two Chlorine atoms give it a relative size between  C4 and C5.
  related ref.: https://www.jstage.jst.go.jp/article/jec1991/15/2/15_2_247/_pdf 
  https://www2.st.tokushima-u.ac.jp/News/st_Innovators-Tomorrow/Introd_J/CHEM/dataJ/horikawa_j.pdf
  
more info.
[1] http://adsorption.org/awm/ads/alfa-s.htm
[2] https://osf.io/zjg8a/
[3] K. Kaneko, TANSO, 186 (1999) 50-53.
[4] N. Setoyama, Adsorption News, 113 (2015) 10.
[5] N. Setoyama et al., TANSO, 179 (1997) 156-166.
