Repository: by-student-2017/pyGAPS-python3.7-template

# pyGAPS-python3.7-template

## tested with Ubumtu 20.04 LTS, Ubuntu 18.04 LTS and Windows 10.

## Usage -1-
1. cd ~/pyGAPS-python3.7-template
2. python3 dft_fit_csv_des.py
3. (see plot directory)
4. (write your data on case.csv, please.)

## Usage -2-
1. cd ~/pyGAPS-python3.7-template
2. ./run.sh | tee ./plot/info.txt
3. (see plot directory)
4. (write your data on case.csv, please.)

## Usage -3-
1. cd ~/pyGAPS-python3.7-template
2. ./run_sequential.sh
3. (see plot directory)
4. (write your data on case.csv in sequential_data, please.)

## Ubuntu 20.04 LTS (WSL version case)
1. sudo apt install x11-apps
2. echo 'export DISPLAY=localhost:0.0' >> ~/.bashrc
3. source ~/.bashrc
4. sudo apt -y install python3-tk
5. (plase install XLaunch)

## case.csv (input condition and data) [P/P0 vs. cm^3 (STP)]
	iso_type,Isotherme
	is_real,true
	pressure_mode,relative
	pressure_unit,None
	loading_basis,molar
	loading_unit,cm3(STP)
	adsorbent_basis,mass
	adsorbent_unit,g


Maybe, PSD-plot_pygaps_v303.py is for python 3.9.

File: convert_PP0_to_alpha-s/carbon/OGA_Ar_77K_convert_data.txt
# Ar adsorption data for graphite (OGA) sample at 77 K
# K. Miura et al., Adsorption (2007) 13: 139-147.: DOI 10.1007/s10450-007-9015-7
# Vm=1.42[cm3/g], C-value=653, S=5.27[m2/g]
# relative_pressure_X, V[cm3(STP)/g], theta
1.19E-03, 0.545, 0.3838
4.31E-03, 1.1235, 0.7912
1.50E-02, 1.2831, 0.9036
2.92E-02, 1.3612, 0.9586
4.85E-02, 1.4571, 1.0261
7.10E-02, 1.5123, 1.065
0.1009, 1.5752, 1.1093
0.1369, 1.6367, 1.1526
0.1766, 1.7052, 1.2008
0.2117, 1.7745, 1.2496
0.2511, 1.8685, 1.3158
0.3053, 2.0453, 1.4404
0.3489, 2.3261, 1.6381
0.4008, 2.7684, 1.9496
0.4565, 3.0248, 2.1301
0.5097, 3.2282, 2.2734
0.5627, 3.4524, 2.4313
0.6059, 3.7043, 2.6087
0.6624, 4.2089, 2.964
0.7159, 4.6465, 3.2722
0.7651, 5.0907, 3.585
0.81, 5.6189, 3.957
0.848, 6.3881, 4.4987
0.8664, 7.1563, 5.0396
0.9163, 8.921, 6.2824
0.9487, 12.151, 8.557
0.8712, 5.3473, 5.0446
0.9075, 6.2346, 5.8817
0.9524, 9.5768, 9.0347

File: convert_PP0_to_alpha-s/carbon/OGB_Ar_77K_convert_data.txt
# Ar adsorption data for graphite (OGB) sample at 77 K
# K. Miura et al., Adsorption (2007) 13: 139-147.: DOI 10.1007/s10450-007-9015-7
# Vm=V(theta=1)=1.06[cm3/g], C-value=443, S=3.91[m2/g]
# relative_pressure_X, V[cm3(STP)/g], theta
2.07E-03, 0.6526, 0.6157
7.56E-03, 0.8584, 0.8098
1.71E-02, 0.9288, 0.8762
2.81E-02, 0.9708, 0.9158
4.70E-02, 1.0471, 0.9878
6.65E-02, 1.0949, 1.0329
8.21E-02, 1.1244, 1.0608
9.73E-02, 1.1532, 1.0879
0.1274, 1.1923, 1.1248
0.1522, 1.2328, 1.163
0.1821, 1.275, 1.2028
0.2212, 1.3369, 1.2612
0.2702, 1.4319, 1.3508
0.301, 1.5104, 1.4249
0.3456, 1.7292, 1.6313
0.3675, 1.8922, 1.7851
0.4029, 2.0931, 1.9746
0.4495, 2.2415, 2.1146
0.5004, 2.3767, 2.2422
0.5538, 2.5404, 2.3966
0.599, 2.7183, 2.5644
0.6554, 3.0923, 2.9173
0.7076, 3.4078, 3.2149
0.7579, 3.7164, 3.506
0.8059, 4.0776, 3.8468
0.8462, 4.7716, 4.5015

File: convert_PP0_to_alpha-s/carbon/OGB_Ar_77K_reference_data.txt
# graphite (OGB), Ar, 77 K, data, t
# K. Miura et al., Adsorption (2007) 13: 139-147.: DOI 10.1007/s10450-007-9015-7
# Vm=V(theta=1) = 1.06 [cm3/g], C-value = 443, S = 3.91 [m2/g]
# V(alpha-s=1) = V(P/P0=0.4) = V0.4 = 2.076642 [cm3/g]
# S(alpha-s)[m2/g] = slope[cm3(STP)/g] * 3.91/2.076642 = slope[cm3(STP)/g] * 1.882847
# relative_pressure_X, V[cm3(STP)/g], theta, alpha-s, t[nm]
2.07E-03, 0.6526, 0.6157, 0.314257344, 0.2068752
7.56E-03, 0.8584, 0.8098, 0.413359645, 0.2720928
1.71E-02, 0.9288, 0.8762, 0.447260529, 0.2944032
2.81E-02, 0.9708, 0.9158, 0.467485489, 0.3077088
4.70E-02, 1.0471, 0.9878, 0.504227498, 0.3319008
6.65E-02, 1.0949, 1.0329, 0.527245428, 0.3470544
8.21E-02, 1.1244, 1.0608, 0.541451054, 0.3564288
9.73E-02, 1.1532, 1.0879, 0.555319598, 0.3655344
0.1274, 1.1923, 1.1248, 0.574148072, 0.3779328
0.1522, 1.2328, 1.163, 0.593650711, 0.390768
0.1821, 1.275, 1.2028, 0.61397198, 0.4041408
0.2212, 1.3369, 1.2612, 0.643779717, 0.4237632
0.2702, 1.4319, 1.3508, 0.689526649, 0.4538688
0.301, 1.5104, 1.4249, 0.727328061, 0.4787664
0.3456, 1.7292, 1.6313, 0.832690469, 0.5481168
0.3675, 1.8922, 1.7851, 0.911182573, 0.5997936
0.4029, 2.0931, 1.9746, 1.007925295, 0.6634656
0.4495, 2.2415, 2.1146, 1.079386818, 0.7105056
0.5004, 2.3767, 2.2422, 1.144491925, 0.7533792
0.5538, 2.5404, 2.3966, 1.223321112, 0.8052576
0.599, 2.7183, 2.5644, 1.308988261, 0.8616384
0.6554, 3.0923, 2.9173, 1.489086708, 0.9802128
0.7076, 3.4078, 3.2149, 1.641014677, 1.0802064
0.7579, 3.7164, 3.506, 1.789619973, 1.178016
0.8059, 4.0776, 3.8468, 1.963554623, 1.2925248
0.8462, 4.7716, 4.5015, 2.297747999, 1.512504
0.8712, 5.3473, 5.0446, 2.574974406, 1.6949856
0.9075, 6.2346, 5.8817, 3.002250749, 1.9762512
0.9524, 9.5768, 9.0347, 4.611675965, 3.0356592

File: convert_PP0_to_alpha-s/carbon/OGB_N2_77K_convert_data.txt
# N2 adsorption data for graphite (OGB) sample at 77 K
# K. Miura et al., Adsorption (2007) 13: 139-147.: DOI 10.1007/s10450-007-9015-7
# Vm=0.90[cm3/g], C-value=2242, S=3.94[m2/g]
# relative_pressure_X, V[cm3(STP)/g], theta
1.50E-03, 0.7262, 0.8069
8.09E-03, 0.8322, 0.9247
1.84E-02, 0.9052, 1.0058
3.39E-02, 0.9224, 1.0249
4.40E-02, 0.9326, 1.0362
5.97E-02, 0.9608, 1.0676
7.48E-02, 0.9713, 1.0792
8.98E-02, 0.9919, 1.1021
0.1124, 1.0187, 1.1319
0.1373, 1.0426, 1.1584
0.1525, 1.0658, 1.1842
0.1674, 1.0824, 1.2027
0.1873, 1.1253, 1.2503
0.2072, 1.1702, 1.3002
0.2273, 1.2207, 1.3563
0.2569, 1.303, 1.4478
0.2867, 1.3975, 1.5528
0.307, 1.4626, 1.6251
0.3368, 1.5556, 1.7284
0.3574, 1.6165, 1.7961
0.3882, 1.693, 1.8811
0.4088, 1.7454, 1.9393
0.4337, 1.799, 1.9989
0.4589, 1.8548, 2.0609
0.4838, 1.8964, 2.1071
0.5087, 1.9584, 2.176
0.5384, 2.0249, 2.2499
0.5588, 2.0812, 2.3124
0.5836, 2.1404, 2.3782
0.6089, 2.2179, 2.4643
0.6432, 2.3344, 2.5938
0.6688, 2.4559, 2.7288
0.6943, 2.5676, 2.8529
0.7188, 2.685, 2.9833
0.7435, 2.814, 3.1267
0.7688, 2.9692, 3.2991
0.7935, 3.1435, 3.4928
0.8177, 3.3297, 3.6997
0.8478, 3.618, 4.02
0.8666, 3.8753, 4.3059
0.9099, 4.7647, 5.2941
0.9592, 7.6331, 8.4812
