Repository: by-student-2017/pyGAPS-python3.7-template

# pyGAPS-python3.7-template

## tested with Ubumtu 20.04 LTS, Ubuntu 18.04 LTS and Windows 10.

## Usage -1-
1. cd ~/pyGAPS-python3.7-template
2. python3 dft_fit_csv_des.py
3. (see plot directory)
4. (write your data on case.csv, please.)

## Usage -2-
1. cd ~/pyGAPS-python3.7-template
2. ./run.sh | tee ./plot/info.txt
3. (see plot directory)
4. (write your data on case.csv, please.)

## Usage -3-
1. cd ~/pyGAPS-python3.7-template
2. ./run_sequential.sh
3. (see plot directory)
4. (write your data on case.csv in sequential_data, please.)

## Ubuntu 20.04 LTS (WSL version case)
1. sudo apt install x11-apps
2. echo 'export DISPLAY=localhost:0.0' >> ~/.bashrc
3. source ~/.bashrc
4. sudo apt -y install python3-tk
5. (plase install XLaunch)

## case.csv (input condition and data) [P/P0 vs. cm^3 (STP)]
	iso_type,Isotherme
	is_real,true
	pressure_mode,relative
	pressure_unit,None
	loading_basis,molar
	loading_unit,cm3(STP)
	adsorbent_basis,mass
	adsorbent_unit,g


Maybe, PSD-plot_pygaps_v303.py is for python 3.9.

File: convert_PP0_to_alpha-s/Cabot_BP280_Ar_87K_convert_data.txt
# Argon Standard Reduced Adsorption Data for Cabot BP280 at 87 K 
# (Amounts Adsorbed Were Divided by the Amount Adsorbed at 
# a Relative Pressure of 0.4, i.e., 15.60 cm3(STP)/g)
# Gardner et al., J. Phys. Chem. B, Vol. 105, No. 50, 2001.
# P/P0, alpha-s
6.38E-06, 6.56E-03
1.83E-05, 0.0131
3.53E-05, 0.0196
5.67E-05, 0.0262
8.16E-05, 0.0327
1.10E-04, 0.0391
1.41E-04, 0.0456
1.77E-04, 0.0521
2.14E-04, 0.0585
2.53E-04, 0.0650
2.95E-04, 0.0714
3.39E-04, 0.0778
3.85E-04, 0.0843
4.34E-04, 0.0907
4.85E-04, 0.0971
5.38E-04, 0.103
5.93E-04, 0.110
6.50E-04, 0.116
7.10E-04, 0.123
7.72E-04, 0.129
8.36E-04, 0.135
9.03E-04, 0.142
9.72E-04, 0.148
1.04E-03, 0.154
1.12E-03, 0.160
1.20E-03, 0.167
1.28E-03, 0.173
1.36E-03, 0.179
1.45E-03, 0.186
1.54E-03, 0.192
1.63E-03, 0.198
1.73E-03, 0.204
1.83E-03, 0.211
1.93E-03, 0.217
2.04E-03, 0.223
2.15E-03, 0.229
2.27E-03, 0.235
2.39E-03, 0.241
2.51E-03, 0.247
2.65E-03, 0.254
2.78E-03, 0.260
2.92E-03, 0.266
3.07E-03, 0.272
3.22E-03, 0.278
3.38E-03, 0.284
3.55E-03, 0.290
3.73E-03, 0.296
3.91E-03, 0.301
4.10E-03, 0.307
4.30E-03, 0.313
4.51E-03, 0.319
4.73E-03, 0.325
4.96E-03, 0.330
5.20E-03, 0.336
5.45E-03, 0.342
5.73E-03, 0.348
6.02E-03, 0.354
6.32E-03, 0.359
6.64E-03, 0.365
7.02E-03, 0.371
7.36E-03, 0.377
7.73E-03, 0.383
8.10E-03, 0.388
8.49E-03, 0.393
8.91E-03, 0.399
9.32E-03, 0.404
9.78E-03, 0.410
0.0102, 0.415
0.0111, 0.424
0.0126, 0.437
0.0151, 0.455
0.0175, 0.470
0.0200, 0.483
0.0252, 0.505
0.0299, 0.522
0.0349, 0.536
0.0400, 0.549
0.0451, 0.560
0.0501, 0.570
0.0581, 0.584
0.0701, 0.603
0.0801, 0.618
0.0900, 0.630
0.100, 0.643
0.119, 0.665
0.140, 0.687
0.160, 0.709
0.180, 0.730
0.200, 0.751
0.220, 0.773
0.240, 0.79
0.261, 0.818
0.281, 0.842
0.301, 0.867
0.321, 0.892
0.341, 0.919
0.361, 0.945
0.381, 0.972
0.401, 1.00
0.421, 1.03
0.441, 1.06
0.461, 1.09
0.480, 1.11
0.500, 1.14
0.520, 1.17
0.541, 1.20
0.561, 1.23
0.581, 1.27
0.601, 1.30
0.621, 1.34
0.641, 1.37
0.660, 1.41
0.680, 1.45
0.700, 1.49
0.720, 1.54
0.740, 1.59
0.760, 1.65
0.782, 1.72
0.799, 1.78
0.820, 1.87
0.840, 1.96
0.860, 2.07
0.879, 2.21
0.898, 2.39
0.910, 2.52
0.919, 2.65
0.927, 2.80
0.935, 2.97
0.947, 3.29
0.953, 3.50
0.963, 3.97
0.972, 4.68
0.982, 6.22
0.987, 7.73

File: convert_PP0_to_alpha-s/Carbon_Black_N2_77K_convert_data.txt
# carbon black, N2, 77K, K. Kaneko, TANSO 186 (1999) 50.
# S [m2/g] = slope [mg/g] * 2.14 = slope [cm3(STP)/g] * (28.0134/22.4) * 2.14
# P/P0, alpha-s
0.000, 0.0000
1.3125e-6, 0.015439
3.9474e-6, 0.024490
6.5789e-6, 0.052706
1.1842e-5, 0.063886
1.8421e-5, 0.066015
2.3684e-5, 0.076130
2.7632e-5, 0.097958
3.9474e-5, 0.12458
5.3947e-5, 0.15333
7.1053e-5, 0.16184
9.0789e-5, 0.17249
0.000109, 0.17808
0.000129, 0.18580
0.000147, 0.19432
0.000272, 0.22679
0.000397, 0.24836
0.00053,  0.26246
0.000663, 0.28083
0.000796, 0.29334
0.000882, 0.31224
0.001022, 0.32289
0.0011605, 0.32928
0.0013224, 0.34019
0.0014566, 0.34738
0.0015789, 0.36415
0.0017303, 0.36628
0.0018671, 0.37293
0.0019908, 0.38145
0.0021303, 0.38491
0.0022447, 0.39929
0.0026697, 0.40461
0.0032105, 0.41552
0.0038553, 0.42564
0.0046039, 0.43842
0.0052684, 0.44614
0.0071526, 0.47808
0.0077776, 0.48686
0.0084724, 0.49112
0.0090855, 0.49591
0.0097816, 0.50603
0.010430, 0.50949
0.011214, 0.51348
0.011925, 0.51934
0.012595, 0.52120
0.014690, 0.53318
0.015640, 0.53504
0.016610, 0.53930
0.017970, 0.54436
0.019400, 0.55022
0.025580, 0.56193
0.039030, 0.58668
0.051530, 0.60053
0.064520, 0.62209
0.077410, 0.63699
0.10442, 0.67506
0.11729, 0.68863
0.13038, 0.69715
0.14344, 0.70700
0.17611, 0.73655
0.20851, 0.76583
0.24128, 0.79884
0.27417, 0.83983
0.30760, 0.88003
0.34003, 0.92075
0.37190, 0.95962
0.40487, 1.0070
0.43723, 1.049
0.46979, 1.091
0.50168, 1.129
0.53264, 1.164
0.56396, 1.2040
0.59577, 1.249
0.62784, 1.293
0.66037, 1.335
0.69028, 1.381
0.72379, 1.433
0.75556, 1.4880
0.78760, 1.5460
0.81962, 1.597
0.85141, 1.662
0.88309, 1.744
0.91277, 1.864
0.94835, 2.048
0.98216, 2.292
0.99423, 2.4330

File: convert_PP0_to_alpha-s/Carbon_LMA10_Ar_87K_convert_data.txt
# Standard data for the adsorption of Ar at 87.3 K on reference carbon LMA10.; A. Silvestre-Albero et al., Carbon 66 (2014) 699. (i.e., n/nm -where nm is the monolayer capacity from which the BET surface area is determined- against P/P0)
# nm = 7.37e-5 mol/g, V04 = 2.68 cm3(STP)/g
# P/P0, alpha-s, n/nm
9.8238E-06, 0.00165929, 0.00269599
2.0399E-05, 0.00712006, 0.01156855
5.0985E-05, 0.00859628, 0.01396708
7.0384E-05, 0.00884297, 0.01436789
8.3197E-05, 0.01350688, 0.02194573
9.6036E-05, 0.02008158, 0.03262818
0.00016047, 0.02387656, 0.03879419
0.00026554, 0.03687081, 0.05990700
0.00034209, 0.04637553, 0.07535009
0.00058726, 0.07750901, 0.12593518
0.00123357, 0.15798301, 0.25668784
0.00160473, 0.18868211, 0.30656716
0.00308055, 0.26731424, 0.43432719
0.00574851, 0.35417388, 0.57545511
0.00831957, 0.40258989, 0.65412052
0.01070805, 0.43049757, 0.69946440
0.01214353, 0.44284506, 0.71952638
0.01370239, 0.45677476, 0.74215909
0.01570822, 0.47133213, 0.76581163
0.01802586, 0.48080493, 0.78120286
0.02064989, 0.49224519, 0.79979079
0.02359458, 0.50155521, 0.81491753
0.02891659, 0.51070567, 0.82978502
0.03122830, 0.51251042, 0.83271735
0.03493375, 0.51740951, 0.84067729
0.03908301, 0.52791617, 0.85774832
0.04290497, 0.53529863, 0.86974321
0.04941448, 0.53931781, 0.87627349
0.05720449, 0.55387531, 0.89992624
0.06438413, 0.55908199, 0.90838596
0.07039935, 0.56963936, 0.92553938
0.07635671, 0.57633344, 0.93641579
0.08245729, 0.58277765, 0.94688624
0.08618729, 0.58616681, 0.95239288
0.09723496, 0.60166984, 0.97758191
0.10213188, 0.60760223, 0.98722074
0.11182984, 0.61840768, 1.00477724
0.12266302, 0.62952702, 1.02284374
0.13452307, 0.64437231, 1.04696408
0.15120782, 0.66257387, 1.07653765
0.16266403, 0.68129328, 1.10695258
0.17332344, 0.69274564, 1.12556016
0.18687477, 0.71535844, 1.16230101
0.19276984, 0.72234253, 1.17364864
0.20616791, 0.73646024, 1.19658683
0.22537268, 0.75983982, 1.23457353
0.23665109, 0.77239097, 1.25496641
0.24916867, 0.78865905, 1.28139847
0.26102109, 0.80839247, 1.31346097
0.27456160, 0.82230965, 1.33607334
0.28643247, 0.83126902, 1.35063036
0.29748604, 0.84834985, 1.37838298
0.30835129, 0.86344045, 1.40290189
0.31706619, 0.88269192, 1.43418134
0.32832121, 0.90067883, 1.46340612
0.33833297, 0.92131980, 1.49694319
0.34821173, 0.92793096, 1.50768487
0.36266393, 0.95113968, 1.54539397
0.37061517, 0.96034463, 1.56034999
0.37755694, 0.97839267, 1.58967411
0.38869415, 0.99172458, 1.61133555
0.39921733, 0.99997436, 1.62473964
0.41173251, 1.01878820, 1.65530802
0.43943355, 1.04866065, 1.70384422
0.48122554, 1.11289982, 1.80821882
0.51310920, 1.17033416, 1.90153707
0.55437490, 1.26271155, 2.05163012
0.57507143, 1.31611545, 2.13839977
0.61567714, 1.40280661, 2.27925395
0.64390616, 1.46718844, 2.38386035
0.66739655, 1.53651334, 2.49649815
0.69219149, 1.61324947, 2.62117759
0.71022704, 1.65720354, 2.69259333
0.73636616, 1.76173560, 2.86243507
0.76148265, 1.86209260, 3.02549325
0.77778212, 1.92495401, 3.12762929
0.83945789, 2.24411955, 3.64620350
0.87334823, 2.49297747, 4.05054318
0.89448289, 2.70842827, 4.40060361
0.91735845, 3.07514184, 4.99643297
0.93146746, 3.41458014, 5.54794598
0.95317438, 4.01491088, 6.52335215
0.95706526, 4.18627404, 6.80177980
0.97466155, 4.87102309, 7.91434727
0.98350435, 5.72501979, 9.30190514
0.99393854. 7.44402132, 12.09490667
0.99493686, 7.89925866, 12.83456780

File: convert_PP0_to_alpha-s/Carbon_LMA10_N2_77K_convert_data.txt
# Standard data for the adsorption of N2 at 77.4 K on reference carbon LMA10.; A. Silvestre-Albero et al., Carbon 66 (2014) 699. (i.e., n/nm -where nm is the monolayer capacity from which the BET surface area is determined- against P/P0)
# nm = 9.15e-5 mol/g, V04 = 3.26 cm3(STP)/g
# S [m2/g] = slope [cm3(STP)/g] * 2.62
# https://www.mdpi.com/2227-9717/8/11/1359/htm
# P/P0, alpha-s, n/nm
1.3033E-06, 0.00918461, 0.01462327
4.0205E-06, 0.02096128, 0.03337347
8.7354E-06, 0.03088959, 0.04918080
1.3376E-05, 0.04315592, 0.06871062
3.8161E-05, 0.08388118, 0.13355127
5.8282E-05, 0.10761464, 0.17133846
7.6355E-05, 0.12360381, 0.19679559
0.00010165, 0.14096752, 0.22444119
0.00013011, 0.16046991, 0.25549187
0.00016088, 0.17405969, 0.27712882
0.0002093, 0.19835809, 0.31581548
0.00025827, 0.21267939, 0.33861711
0.00032757, 0.23636811, 0.37633307
0.00038983, 0.24710750, 0.39343177
0.00041969, 0.25706835, 0.40929092
0.00047441, 0.26538854, 0.42253789
0.00058810, 0.28489884, 0.45360118
0.00089208, 0.32133557, 0.51161386
0.00127859, 0.35011482, 0.55743469
0.00245529, 0.40139044, 0.63907307
0.00379197, 0.43514441, 0.69281439
0.00677127, 0.47635069, 0.75842091
0.01014755, 0.50179739, 0.79893583
0.01809089, 0.53403191, 0.85025794
0.02638693, 0.55652363, 0.88606810
0.03883066, 0.57188202, 0.91052094
0.05441194, 0.59140370, 0.94160235
0.06865321, 0.61128034, 0.97324889
0.08783181, 0.63560151, 1.01197181
0.09916800, 0.65145719, 1.03721639
0.11622943, 0.66601101, 1.06038824
0.12911819, 0.68113881, 1.08447394
0.14211007, 0.69575784, 1.10774960
0.15766155, 0.71354445, 1.13606852
0.19042084, 0.75121635, 1.19604777
0.21945012, 0.78642485, 1.25210493
0.24375619, 0.81627130, 1.29962489
0.26720447, 0.84201869, 1.34061856
0.29165289, 0.87356135, 1.39083914
0.31593567, 0.89679786, 1.42783512
0.34534534, 0.94018109, 1.49690764
0.37557528, 0.96720960, 1.53994105
0.40940939, 1.00539659, 1.60074039
0.42880197, 1.02873765, 1.63790282
0.45698458, 1.07454085, 1.71082830
0.47001294, 1.09123742, 1.73741171
0.48621387, 1.10684324, 1.76225848
0.52639009, 1.16558016, 1.85577638
0.55476456, 1.21061587, 1.92747989
0.58205734, 1.24369899, 1.98015312
0.60923085, 1.28549489, 2.04669839
0.62834546, 1.32128938, 2.10368853
0.67717434, 1.41015186, 2.24517076
0.69837985, 1.45541343, 2.31723389
0.72877059, 1.54353942, 2.45754353
0.75276355, 1.57786659, 2.51219749
0.78791612, 1.68520743, 2.68309999
0.80927862, 1.78755492, 2.84605237
0.83778226, 1.87792526, 2.98993535
0.86283748, 1.99696892, 3.17947050
0.88532528, 2.16804193, 3.45184408
0.91238193, 2.42490047, 3.86080095
0.94129789, 2.79074283, 4.44327621
0.96123182, 3.43282524, 5.46556658
0.97483608, 3.93157703, 6.25965335
0.98625159, 4.92716958, 7.84478425
0.99112392, 6.24052467, 9.93584021
0.99458543, 6.87846453, 10.95153501

File: convert_PP0_to_alpha-s/Graphitized_carbon_black_sample_GCB-I_N2_77K_convert_data.txt
# Graphitized carbon black (GCB-I), N2, 77.4 K, K. Nakai et al., DOI:10.1016/j.jcis.2010.08.005
# V0.4 = 22.7 cm3(STP)/g, V(theta=1)=12.5 cm3(STP)/g, S(BET) = 54.2 m2/g
# n/(molecules/nm2) = 0.602 * Gamma/(micro mol/m2)
# P/P0, alpha-s, Gamma(micro mol/m2)
0.00000040, 0.00198, 0.037
0.00000060, 0.00273, 0.051
0.0000010, 0.0037, 0.068
0.0000015, 0.0048, 0.090
0.0000020, 0.0058, 0.109
0.0000025, 0.0067, 0.126
0.0000030, 0.0076, 0.143
0.0000035, 0.0085, 0.158
0.0000040, 0.0093, 0.174
0.0000050, 0.0108, 0.203
0.0000060, 0.0123, 0.231
0.0000070, 0.0136, 0.254
0.0000080, 0.0148, 0.276
0.0000090, 0.0160, 0.299
0.000010, 0.0172, 0.321
0.000015, 0.0229, 0.428
0.000020, 0.0282, 0.527
0.000030, 0.0388, 0.725
0.000040, 0.0480, 0.898
0.000050, 0.0573, 1.071
0.000060, 0.0670, 1.252
0.000070, 0.0762, 1.425
0.000080, 0.0859, 1.607
0.000090, 0.0965, 1.80
0.00010, 0.106, 1.99
0.00012, 0.126, 2.35
0.00015, 0.156, 2.92
0.00020, 0.203, 3.79
0.00025, 0.242, 4.53
0.00030, 0.273, 5.11
0.00035, 0.300, 5.60
0.00040, 0.322, 6.01
0.00050, 0.352, 6.59
0.00060, 0.374, 7.00
0.00070, 0.390, 7.29
0.00080, 0.403, 7.54
0.0010, 0.419, 7.83
0.0015, 0.442, 8.27
0.0020, 0.456, 8.54
0.0030, 0.476, 8.90
0.0040, 0.486, 9.09
0.0050, 0.493, 9.23
0.0070, 0.505, 9.44
0.0080, 0.509, 9.52
0.010, 0.516, 9.66
0.020, 0.540, 10.09
0.025, 0.547, 10.23
0.030, 0.552, 10.33
0.040, 0.562, 10.50
0.050, 0.570, 10.65
0.070, 0.584, 10.93
0.080, 0.591, 11.05
0.10, 0.604, 11.30
0.15, 0.643, 12.03
0.20, 0.692, 12.94
0.25, 0.758, 14.17
0.30, 0.837, 15.65
0.35, 0.921, 17.2
0.40, 1.000, 18.7
0.45, 1.062, 19.9
0.50, 1.123, 21,0
0.55, 1.185, 22.2
0.60, 1.256, 23.5
0.65, 1.339, 25.0
0.70, 1.449, 27.1
0.75, 1.577, 29.5
0.80, 1.753, 32.8
0.82, 1.841, 34.4
0.85, 1.996, 37.3

File: convert_PP0_to_alpha-s/Graphitized_carbon_black_sample_GCB-I_N2_87K_convert_data.txt
# Graphitized carbon black (GCB-I), N2, 87.3 K, K. Nakai et al., DOI:10.1016/j.jcis.2011.10.061
# V0.4 = 21.1 cm3(STP)/g, V(theta=1)=12.2 cm3(STP)/g, S(BET) = 54.2 m2/g
# n/(molecules/nm2) = 0.602 * Gamma/(micro mol/m2)
# P/P0, alpha-s, Gamma(micro mol/m2), Gamma(N2/nm2)
0.00000040, 0.00111, 0.0193, 0.0116
0.00000060, 0.00144, 0.0251, 0.0151
0.0000010, 0.00205, 0.0356, 0.0214
0.0000015, 0.00264, 0.0459, 0.0276
0.0000020, 0.00319, 0.0553, 0.0333
0.0000025, 0.00365, 0.0633, 0.0381
0.0000030, 0.00410, 0.0712, 0.0428
0.0000035, 0.00454, 0.0788, 0.0474
0.0000040, 0.00493, 0.0857, 0.0516
0.0000050, 0.00562, 0.0977, 0.0588
0.0000060, 0.00629, 0.109, 0.0657
0.0000070, 0.00686, 0.119, 0.0717
0.0000080, 0.00742, 0.129, 0.0776
0.0000090, 0.00795, 0.138, 0.0831
0.000010, 0.00847, 0.147, 0.0886
0.000015, 0.0111, 0.192, 0.116
0.000020, 0.0137, 0.238, 0.143
0.000030, 0.0189, 0.327, 0.197
0.000040, 0.0233, 0.404, 0.243
0.000050, 0.0271, 0.470, 0.283
0.000060, 0.0308, 0.535, 0.322
0.000070, 0.0341, 0.593, 0.357
0.000080, 0.0379, 0.569, 0.397
0.000090, 0.0422, 0.732, 0.441
0.00010, 0.0464, 0.806, 0.485
0.00012, 0.0554, 0.963, 0.580
0.00015, 0.0682, 1.19, 0.714
0.00020, 0.0919, 1.60, 0.961
0.00025, 0.113, 1.97
0.00030, 0.135, 2.34, 1.41
0.00035, 0.156, 2.70, 1.63
0.00040, 0.176, 3.05, 1.84
0.00050, 0.212, 3.68, 2.21
0.00060, 0.244, 4.23, 2.55
0.00070, 0.271, 4.70, 2.83
0.00080, 0.294, 5.11, 3.08
0.0010, 0.333, 5.78, 3.48
0.0015, 0.385, 6.68, 4.02
0.0020, 0.416, 7.23, 4.35
0.0030, 0.449, 7.80, 4.69
0.0040, 0.468, 8.14, 4.90
0.0050, 0.481, 8.36, 5.03
0.0070, 0.500, 8.69, 5.23
0.0080, 0.506, 8.80, 5.30
0.010, 0.516, 8.97, 5.40
0.015, 0.535, 9.29, 5.59
0.020, 0.547, 9.50, 5.72
0.030, 0.564, 9.80, 5.90
0.040, 0.577, 10.0, 6.03
0.050, 0.587, 10.2, 6.12
0.070, 0.605, 10.5, 6.33
0.080, 0.614, 10.7, 6.42
0.10, 0.631, 11.0, 6.60
0.15, 0.674, 11.7, 7.05
0.20, 0.724, 12.6, 7.57
0.25, 0.781, 13.6, 8.17
0.30, 0.848, 14.7, 8.87
0.35, 0.924, 16.1, 9.66
0.40, 1.000, 17.4, 10.5

File: convert_PP0_to_alpha-s/Non-Graphitized_carbon_black_sample_NGCB_N2_77K_convert_data.txt
# Non-Graphitized carbon black (NGCB), N2, 77.4 K, K. Nakai et al., DOI:10.1016/j.jcis.2010.08.005
# V0.4 = 6.96 cm3(STP)/g, V(theta=1)=4.34 cm3(STP)/g, S(BET) = 18.9 m2/g
# n/(molecules/nm2) = 0.602 * Gamma/(micro mol/m2)
# P/P0, alpha-s, Gamma(micro mol/m2)
0.00000005, 0.0022, 0.035
0.00000007, 0.0034, 0.057
0.00000010, 0.0050, 0.083
0.00000015, 0.0066, 0.109
0.00000020, 0.0076, 0.125
0.00000025, 0.0085, 0.140
0.0000003, 0.0093, 0.154
0.0000004, 0.0111, 0.182
0.0000005, 0.0126, 0.208
0.0000010, 0.0184, 0.303
0.0000013, 0.0210, 0.345
0.0000020, 0.0256, 0.421
0.0000030, 0.0309, 0.508
0.0000040, 0.0359, 0.591
0.0000050, 0.0402, 0.662
0.0000060, 0.0445, 0.733
0.0000080, 0.0503, 0.828
0.000010, 0.0560, 0.922
0.000013, 0.0618, 1.017
0.000020, 0.0733, 1.206
0.000030, 0.0862, 1.419
0.000040, 0.0977, 1.608
0.000060, 0.115, 1.89
0.000080, 0.129, 2.13
0.00010, 0.144, 2.36
0.00013, 0.161, 2.65
0.00020, 0.190, 3.12
0.00030, 0.223, 3.66
0.00040, 0.250, 4.11
0.00050, 0.270, 4.45
0.00060, 0.283, 4.66
0.00080, 0.309, 5.08
0.0010, 0.330, 5.44
0.0013, 0.352, 5.79
0.0020, 0.382, 6.29
0.0030, 0.409, 6.74
0.0050, 0.441, 7.26
0.0060, 0.453, 7.45
0.0080, 0.471, 7.76
0.010, 0.484, 7.97
0.013, 0.499, 8.20
0.020, 0.522, 8.58
0.030, 0.546, 8.99
0.040, 0.568, 9.34
0.050, 0.582, 9.58
0.060, 0.596, 9.81
0.080, 0.621, 10.21
0.10, 0.644, 10.59
0.12, 0.668, 10.99
0.14, 0.687, 11.30
0.16, 0.711, 11.70
0.18, 0.733, 12.06
0.20, 0.754, 12.41
0.22, 0.780, 12.84
0.24, 0.802, 13.19
0.26, 0.825, 13.57
0.28, 0.848, 13.95
0.30, 0.874, 14.38
0.32, 0.899, 14.80
0.34, 0.922, 15.18
0.36, 0.948, 15.61
0.38, 0.974, 16.03
0.40, 1.00, 16.46
0.42, 1.02, 16.8
0.44, 1.05, 17.3
0.46, 1.07, 17.7
0.48, 1.10, 18.1
0.50, 1.12, 18.5
0.52, 1.15, 18.9
0.54, 1.18, 19.4
0.56, 1.21, 19.9
0.58, 1.24, 20.4
0.60, 1.27, 20.9
0.62, 1.30, 21.4
0.64, 1.34, 22.0
0.66, 1.36, 22.5
0.68, 1.40, 23.1
0.70, 1.45, 23.9
0.72, 1.49, 24.6
0.74, 1.54, 25.3
0.76, 1.59, 26.2
0.78, 1.65, 27.2
0.80, 1.71, 28.1
0.82, 1.78, 29.3
0.84, 1.87, 30.7
0.85, 1.91, 31.4
0.86, 1.97, 32.4
0.87, 2.04, 33.6
0.88, 2.11, 34.8
0.90, 2.27, 37.4

File: convert_PP0_to_alpha-s/OGB_Ar_77K_convert_data.txt
# Ar adsorption data for graphite (OGA) sample at 77 K
# K. Miura et al., Adsorption (2007) 13: 139-147.: DOI 10.1007/s10450-007-9015-7
# Vm=1.06[cm3/g], C-value=443, S=3.91[m2/g]
# relative_pressure_X, V[cm3(STP)/g], theta
2.07E-03, 0.6526, 0.6157
7.56E-03, 0.8584, 0.8098
1.71E-02, 0.9288, 0.8762
2.81E-02, 0.9708, 0.9158
4.70E-02, 1.0471, 0.9878
6.65E-02, 1.0949, 1.0329
8.21E-02, 1.1244, 1.0608
9.73E-02, 1.1532, 1.0879
0.1274, 1.1923, 1.1248
0.1522, 1.2328, 1.163
0.1821, 1.275, 1.2028
0.2212, 1.3369, 1.2612
0.2702, 1.4319, 1.3508
0.301, 1.5104, 1.4249
0.3456, 1.7292, 1.6313
0.3675, 1.8922, 1.7851
0.4029, 2.0931, 1.9746
0.4495, 2.2415, 2.1146
0.5004, 2.3767, 2.2422
0.5538, 2.5404, 2.3966
0.599, 2.7183, 2.5644
0.6554, 3.0923, 2.9173
0.7076, 3.4078, 3.2149
0.7579, 3.7164, 3.506
0.8059, 4.0776, 3.8468
0.8462, 4.7716, 4.5015

File: convert_PP0_to_alpha-s/OGB_N2_77K_convert_data.txt
# N2 adsorption data for graphite (OGA) sample at 77 K
# K. Miura et al., Adsorption (2007) 13: 139-147.: DOI 10.1007/s10450-007-9015-7
# Vm=0.90[cm3/g], C-value=2242, S=3.94[m2/g]
# relative_pressure_X, V[cm3(STP)/g], theta
1.50E-03, 0.7262, 0.8069
8.09E-03, 0.8322, 0.9247
1.84E-02, 0.9052, 1.0058
3.39E-02, 0.9224, 1.0249
4.40E-02, 0.9326, 1.0362
5.97E-02, 0.9608, 1.0676
7.48E-02, 0.9713, 1.0792
8.98E-02, 0.9919, 1.1021
0.1124, 1.0187, 1.1319
0.1373, 1.0426, 1.1584
0.1525, 1.0658, 1.1842
0.1674, 1.0824, 1.2027
0.1873, 1.1253, 1.2503
0.2072, 1.1702, 1.3002
0.2273, 1.2207, 1.3563
0.2569, 1.303, 1.4478
0.2867, 1.3975, 1.5528
0.307, 1.4626, 1.6251
0.3368, 1.5556, 1.7284
0.3574, 1.6165, 1.7961
0.3882, 1.693, 1.8811
0.4088, 1.7454, 1.9393
0.4337, 1.799, 1.9989
0.4589, 1.8548, 2.0609
0.4838, 1.8964, 2.1071
0.5087, 1.9584, 2.176
0.5384, 2.0249, 2.2499
0.5588, 2.0812, 2.3124
0.5836, 2.1404, 2.3782
0.6089, 2.2179, 2.4643
0.6432, 2.3344, 2.5938
0.6688, 2.4559, 2.7288
0.6943, 2.5676, 2.8529
0.7188, 2.685, 2.9833
0.7435, 2.814, 3.1267
0.7688, 2.9692, 3.2991
0.7935, 3.1435, 3.4928
0.8177, 3.3297, 3.6997
0.8478, 3.618, 4.02
0.8666, 3.8753, 4.3059
0.9099, 4.7647, 5.2941
0.9592, 7.6331, 8.4812
